Repository: thermohub/thermoimpex-jupyter

# <img src="Imp-exp-foreign.png" width="100" height="100"> </br> thermoimpex-jupyter 
Import / Export to / from [ThermoHub](https://thermohub.org/thermohub/thermohub/) using jsonimpex scripts 

A collection of Jupyter notebooks used to import(export) foreign format data to and from [ThermoHub](https://thermohub.org/thermohub/thermohub/) database. ThermoHub aims to ensure the consistency traceability and completeness of thermodynamic datasets within a unified thermodynamic database in an general JSON format, accessible from zenodo, gihub or [db.ThermoHub.org](https://db.thermohub.org), with datasets ready to use for geochemical modelling applications.

Provided the data file in original foreign format and the respective import scripts, using jsonimpex library and ThermoMatch, the workflow and specific data operations are given in a jupyter notebook. This allows to read the data from the foreign file and match text, keys, columns, to the respective fields in the ThermoHub format. If provided in a bibJSON format, the bibliographic references are connected to the imported data. 

Arbitrary foreign format types: 
* Format Structured data file: JSON, YAML, or XML, nested structures
* Format Table data file: comma, space, tab, ..., separated file
* Format Key values file: key value

Import Thermodynamic Databases

- [PSI/Nagra TDB2020](/databases/PSINA-TDB2020/readme.md)
- [THEREDA](/databases/THEREDA/readme.md)
- [ThermoChimie](/databases/THERMOCHIMIE/readme.md)
- [SUCPRT](/databases/SUPCRT/readme.md)
- [CEMDATA](/databases/CEMDATA/readme.md)
- [NASA](/databases/NASA/readme.md)
- [MINES](/databases/MINES/readme.md)
- [HERACLES](/databases/HERACLES/readme.md)
- [CODATA](/databases/CODATA/readme.md)
- **New databases are always added**

Propose a new database to be added in the [issue tracker](https://github.com/thermohub/thermoimpex-jupyter/issues)

## ThermoHub

Formats for data types in the [ThermoHub](https://thermohub.org/thermohub/thermohub/) database are described by their respective [JSON schemas](https://github.com/thermohub/thermoimpex-jupyter/tree/main/Resources/data/schemas). GitHub [ThermoHub](https://github.com/thermohub/thermohub) and Zenodo [ThermoHub](https://zenodo.org/records/7385311).

## Resources/

`Resources/` is pulled in from the [thermomatch](https://bitbucket.org/gems4/thermomatch)
repository via git subtree. See [TECHINFO.md](TECHINFO.md) for how to check which
thermomatch branch/commit it reflects, pull updates, or push local edits back upstream.

File: Resources/files/IVTAN2000/import-data/IVTAN-2000_fixed_v3.csv (part 1 of 22)
XNAME,FULLNAME,COND,FIRST,LAST,G,S,H,Cp,Table2_NAME,Table2_FORMULA,Table2_Mineral_Name,molar_volume(cm^3/mol),molar_volume(J/bar),Table2_Quelle,Table2_Bemerkungen,Table4.XNAME,Table4.SOURCE,Table4.ENTAL,Table4.FIRST,Table4.LAST,Table4.INTERV,Table4.G0,Table4.LT1,Table4.UT1,Table4.A1,Table4.B1,Table4.C1,Table4.D1,Table4.E1,Table4.F1,Table4.LT2,Table4.UT2,Table4.A2,Table4.B2,Table4.C2,Table4.D2,Table4.E2,Table4.F2,Table4.LT3,Table4.UT3,Table4.A3,Table4.B3,Table4.C3,Table4.D3,Table4.E3,Table4.F3,Table4.LT4,Table4.UT4,Table4.A4,Table4.B4,Table4.C4,Table4.D4,Table4.E4,Table4.F4,Table4.LT5,Table4.UT5,Table4.A5,Table4.B5,Table4.C5,Table4.D5,Table4.E5,Table4.F5,Table4.LT6,Table4.UT6,Table4.A6,Table4.B6,Table4.C6,Table4.D6,Table4.E6,Table4.F6
H2O,[],(G),298.15,20000,-231478.9532,188.7624364,-241804.9447,33.630731,,,,,,,,H2O_Gas_!!!,20,-241.805,298.15,20000,3,-231478.9532,298.15,1500,27.18002319,0.013809894,197012,0,1.72973E-06,-1.38644E-09,1500,6000,35.3575592,0.012862509,-6791850,0,-2.24363E-06,1.56023E-10,6000,20000,250.1755982,-0.033576965,-1839884568,0,2.14203E-06,-4.77148E-11,0,0,0,0,0,0,0,0,0,0,0,0,0,0,0,0,0,0,0,0,0,0,0,0
BITOVNIT,NaCa4Al9Si11O40,(C),298.15,1400,-20073190.45,1019.919363,-20914969,1033.280034,BITOVNIT, NaCa4Al9Si11O40,Bytownit,106.604796,10.6604796,Webmineral,data for Na+Ca=1 normalized forumula,BITOVNIT,New,-20915,298.15,1400,1,-20073190.45,298.15,1400,1336.0502,0.2873721,-34530664,0,0,0,0,0,0,0,0,0,0,0,0,0,0,0,0,0,0,0,0,0,0,0,0,0,0,0,0,0,0,0,0,0,0,0,0,0,0,0,0,0,0,0
ANDESIN,Na3Ca2Al7Si13O40,(C),298.15,900,-19365238.95,1034.977342,-20203859.25,1025.069314,ANDESIN, Na3Ca2Al7Si13O40,Andesit,86.46991179,8.646991179,Webmineral,data for Na+Ca=1 normalized forumula,ANDESIN,New,-20203.89,298.15,900,1,-19365238.95,298.15,900,1329.98485,0.26833945,-34216940,0,0,0,0,0,0,0,0,0,0,0,0,0,0,0,0,0,0,0,0,0,0,0,0,0,0,0,0,0,0,0,0,0,0,0,0,0,0,0,0,0,0,0
OLIGOKLAS,Na4CaAl6Si14O40,(C),298.15,1400,-19044718.19,1042.506849,-19881759.21,1026.079264,OLIGOKLAS, Na4CaAl6Si14O40,Oligoklas,95.30639967,9.530639967,Webmineral,data for Na+Ca=1 normalized forumula,OLIGOKLAS,New,-19881.79,298.15,1400,1,-19044718.19,298.15,1400,1301.7496,0.2898819,-32188186,0,0,0,0,0,0,0,0,0,0,0,0,0,0,0,0,0,0,0,0,0,0,0,0,0,0,0,0,0,0,0,0,0,0,0,0,0,0,0,0,0,0,0
LABRADOR,NaCaAl3Si5O16,(C),298.15,1400,-7806851.728,412.4852675,-8142615.636,412.1212919,LABRADOR, NaCaAl3Si5O16,Labradorit,95.57639231,9.557639231,Webmineral,data for Na0.4Ca0.6Al1.6Si2.4O8,LABRADOR,New,-8142.628,298.15,1400,1,-7806851.728,298.15,1400,527.55996,0.1162874,-13343770,0,0,0,0,0,0,0,0,0,0,0,0,0,0,0,0,0,0,0,0,0,0,0,0,0,0,0,0,0,0,0,0,0,0,0,0,0,0,0,0,0,0,0
GEHLENITE,Ca2Al2SiO7,(C),298.15,1863,-3838417.953,198.2938937,-3986393.13,195.77898,GEHLENITE, Ca2Al2SiO7,Gehlenit,90.22371287,9.022371287,Webmineral,,GEHLENITE,Kub,-3986.399,298.15,1863,1,-3838417.953,298.15,1863,275.40872,0.02790061,-7818026,0,0,0,0,0,0,0,0,0,0,0,0,0,0,0,0,0,0,0,0,0,0,0,0,0,0,0,0,0,0,0,0,0,0,0,0,0,0,0,0,0,0,0
GROSSULAR,Ca3Al2Si3O12,(C),298.15,1700,-6364045.25,241.3916008,-6641757.311,323.0606146,GROSSULAR, Ca3Al2Si3O12,Grossular,125.2928968,12.52928968,Webmineral,,GROSSULAR,Kub,-6641.767,298.15,1700,1,-6364045.25,298.15,1700,456.19798,0.04919208,-13138802,0,0,0,0,0,0,0,0,0,0,0,0,0,0,0,0,0,0,0,0,0,0,0,0,0,0,0,0,0,0,0,0,0,0,0,0,0,0,0,0,0,0,0
AMORTHITE,CaAl2Si2O8,(C),298.15,1826,-4052806.244,202.4730587,-4221479.273,157.6569533,AMORTHITE, CaAl2Si2O8,Anorthit,100.892688,10.0892688,Webmineral,data probably for Na0.05Ca0.95Al1.95Si2.05O8,AMORTHITE,Kub,-4221.484,298.15,1826,1,-4052806.244,298.15,1826,296.95117,0.04337771,-13532004,0,0,0,0,0,0,0,0,0,0,0,0,0,0,0,0,0,0,0,0,0,0,0,0,0,0,0,0,0,0,0,0,0,0,0,0,0,0,0,0,0,0,0
CaAl2SiO6,[],(C),298.15,1700,-3160138.856,144.7475517,-3291179.303,156.5452967,CaAl2SiO6, CaAl2SiO6,Kushiroit,63.42337984,6.342337984,Mineralienatlas,,CaAl2SiO6,Kub,-3291.184,298.15,1700,1,-3160138.856,298.15,1700,233.16042,0.02112415,-7370446,0,0,0,0,0,0,0,0,0,0,0,0,0,0,0,0,0,0,0,0,0,0,0,0,0,0,0,0,0,0,0,0,0,0,0,0,0,0,0,0,0,0,0
AMORTHITE,CaAl2Si2O8,(L),298.15,3000,-3889634.143,134.3969335,-4150041.92,380.653,,,,,,,,AMORTHITE,Kub,-4221.484,298.15,3000,1,-3889634.143,298.15,3000,380.653,0,0,0,0,0,0,0,0,0,0,0,0,0,0,0,0,0,0,0,0,0,0,0,0,0,0,0,0,0,0,0,0,0,0,0,0,0,0,0,0,0,0,0,0,0
FTORFLOGOPIT,KMg3AlSi3F2O10,(C),298.15,1670,-6113175.715,317.5241434,-6369861.73,342.3157434,FTORFLOGOPIT, KMg3AlSi3F2O10,Fluorphlogopit,148.2575778,14.82575778,Webmineral,data for average solid solution,FTORFLOGOPIT,New,-6369.872,298.15,1670,1,-6113175.715,298.15,1670,421.89738,0.07178028,-8976718,0,0,0,0,0,0,0,0,0,0,0,0,0,0,0,0,0,0,0,0,0,0,0,0,0,0,0,0,0,0,0,0,0,0,0,0,0,0,0,0,0,0,0
K2Al2Si6O16,[],(C),298.15,1473,-7576642.328,476.0637197,-7900838.574,380.8304585,K2Al2Si6O16, K2Al2Si6O16,Orthoclase,109.0865633,10.90865633,Webmineral,die Daten sind für die einfache Formel,K2Al2Si6O16,Kub,-7900.85,298.15,1473,1,-7576642.328,298.15,1473,571.98342,0.07730184,-19041016,0,0,0,0,0,0,0,0,0,0,0,0,0,0,0,0,0,0,0,0,0,0,0,0,0,0,0,0,0,0,0,0,0,0,0,0,0,0,0,0,0,0,0
FTORFLOGOPIT,KMg3AlSi3F2O10,(L),298.15,2500,-5679127.707,352.7790326,-6147590.358,537.5155,,,,,,,,FTORFLOGOPIT,New,-6369.872,298.15,2500,1,-5679127.707,298.15,2500,537.5155,0,0,0,0,0,0,0,0,0,0,0,0,0,0,0,0,0,0,0,0,0,0,0,0,0,0,0,0,0,0,0,0,0,0,0,0,0,0,0,0,0,0,0,0,0
KALCILIT,KAlSiO4,(C),298.15,810,-2024511.302,133.0314463,-2108228.408,119.7224346,KALCILIT, KAlSiO4,Kalsilit,60.37497219,6.037497219,Webmineral,,KALCILIT,New,-2108.232,298.15,810,1,-2024511.302,298.15,810,123.10569,0.07261688,-2225356,0,0,0,0,0,0,0,0,0,0,0,0,0,0,0,0,0,0,0,0,0,0,0,0,0,0,0,0,0,0,0,0,0,0,0,0,0,0,0,0,0,0,0
K2Al2Si6O16,[],(L),298.15,2500,-7655574.281,238.5803601,-7975697.846,765.489,,,,,,,,K2Al2Si6O16,Kub,-7900.85,298.15,2500,1,-7655574.281,298.15,2500,765.489,0,0,0,0,0,0,0,0,0,0,0,0,0,0,0,0,0,0,0,0,0,0,0,0,0,0,0,0,0,0,0,0,0,0,0,0,0,0,0,0,0,0,0,0,0
KAlSi3O8_GLASS,[GLASS],(C),298.15,1400,-3749351.496,263.3413101,-3903903.603,213.3364576,,,,,,,,KAlSi3O8_GLASS,New,-3903.91,298.15,1400,1,-3749351.496,298.15,1400,259.17868,0.07178028,-5977506,0,0,0,0,0,0,0,0,0,0,0,0,0,0,0,0,0,0,0,0,0,0,0,0,0,0,0,0,0,0,0,0,0,0,0,0,0,0,0,0,0,0,0
KALIOPHILITE,K2Al2Si2O6,(C),298.15,1400,-4100637.524,266.0628993,-4215619.814,239.51858,KALIOPHILITE,KAlSiO4,,59.69012096,5.969012096,,Kaliophilite is KAlSiO4; Formel war anders,KALIOPHILITE,Kub,-4215.627,298.15,1400,1,-4100637.524,298.15,1400,239.51858,0,0,0,0,0,0,0,0,0,0,0,0,0,0,0,0,0,0,0,0,0,0,0,0,0,0,0,0,0,0,0,0,0,0,0,0,0,0,0,0,0,0,0,0,0
LEUCITE,K2Al2Si4O12,(C),298.15,1400,6313720.547,368.1370218,6067032.846,328.19818,LEUCITE, K2Al2Si4O12,,88.67752823,8.867752823,Webmineral,die Daten sind für die einfache Formel,LEUCITE,Kub,6067.023,298.15,1400,1,6313720.547,298.15,1400,328.19818,0,0,0,0,0,0,0,0,0,0,0,0,0,0,0,0,0,0,0,0,0,0,0,0,0,0,0,0,0,0,0,0,0,0,0,0,0,0,0,0,0,0,0,0,0
MICROCLINE,K2Al2Si6O16,(C),298.15,1473,-7576543.307,439.2533197,-7911714.574,380.8304585,MICROCLINE, K2Al2Si6O16,,108.6770577,10.86770577,Webmineral,die Daten sind für die einfache Formel,MICROCLINE,Kub,-7911.726,298.15,1473,1,-7576543.307,298.15,1473,571.98342,0.07730184,-19041016,0,0,0,0,0,0,0,0,0,0,0,0,0,0,0,0,0,0,0,0,0,0,0,0,0,0,0,0,0,0,0,0,0,0,0,0,0,0,0,0,0,0,0
ANDULARIA,K2Al2Si6O16,(C),298.15,1473,-7579417.438,468.5343197,-7905858.574,380.8304585,ANDULARIA, K2Al2Si6O16,Adular,109.0865633,10.90865633,,das sind noch die Orthoklas Daten. die Daten sind für die einfache Formel,ANDULARIA,Kub,-7905.87,298.15,1473,1,-7579417.438,298.15,1473,571.98342,0.07730184,-19041016,0,0,0,0,0,0,0,0,0,0,0,0,0,0,0,0,0,0,0,0,0,0,0,0,0,0,0,0,0,0,0,0,0,0,0,0,0,0,0,0,0,0,0
CORDIERITE,Mg2Al4Si5O18,(C),298.15,1700,-8722020.749,407.0489168,-9109724.174,427.5127397,CORDIERITE, Mg2Al4Si5O18,Cordierit ,236.3118145,23.63118145,Webmineral,,CORDIERITE,Kub,-9109.737,298.15,1700,1,-8722020.749,298.15,1700,626.1951,0.0911894,-20078400,0,0,0,0,0,0,0,0,0,0,0,0,0,0,0,0,0,0,0,0,0,0,0,0,0,0,0,0,0,0,0,0,0,0,0,0,0,0,0,0,0,0,0
ALPHA-SPODUMEN,Al2Si4Li2O12,(C),298.15,1200,-5828622.741,258.5413726,-6091693.467,317.7587485,,,,,,,,ALPHA-SPODUMEN,Kub,-6091.703,298.15,1200,1,-5828622.741,298.15,1200,370.86478,0.13753704,-8366000,0,0,0,0,0,0,0,0,0,0,0,0,0,0,0,0,0,0,0,0,0,0,0,0,0,0,0,0,0,0,0,0,0,0,0,0,0,0,0,0,0,0,0
Mg2Al4Si5O18,[],(C),298.15,2000,-8721993.754,407.2646242,-9109680.022,427.5127397,Mg2Al4Si5O18, Mg2Al4Si5O18,Indialit,234.7611132,23.47611132,Webmineral,,Mg2Al4Si5O18,New,-9109.74,298.15,2000,1,-8721993.754,298.15,2000,626.1951,0.0911894,-20078400,0,0,0,0,0,0,0,0,0,0,0,0,0,0,0,0,0,0,0,0,0,0,0,0,0,0,0,0,0,0,0,0,0,0,0,0,0,0,0,0,0,0,0
BETA-SPODUMENE,Al2Si4Li2O12,(C),298.15,1700,-5787536.678,308.7381542,-6035641.234,325.5255933,,,,,,,,BETA-SPODUMENE,Kub,-6035.651,298.15,1700,1,-5787536.678,298.15,1700,414.28432,0.0911894,-10306912,0,0,0,0,0,0,0,0,0,0,0,0,0,0,0,0,0,0,0,0,0,0,0,0,0,0,0,0,0,0,0,0,0,0,0,0,0,0,0,0,0,0,0
NEFELIN-SINT.,NaAlSiO4,(C),298.15,1796,-1991789.57,124.24675,-2074764.526,115.7828884,NEFELIN-SINT., NaAlSiO4,Nephelin,54.90310454,5.490310454,Webmineral,data probably for Na0.75K0.25Al(SiO4),NEFELIN-SINT.,New,-2074.768,298.15,1796,3,-1991789.57,298.15,467,27.73329,0.2953198,0,0,0,0,467,1180,112.06257,0.06709532,0,0,0,0,1180,1796,171.96313,0.00552156,0,0,0,0,0,0,0,0,0,0,0,0,0,0,0,0,0,0,0,0,0,0,0,0,0,0,0,0
EUCRYPTITE,Al2Si2Li2O8,(C),298.15,1600,-4060822.261,207.4996003,-4229424.202,226.5974808,,,,,,,,EUCRYPTITE,Kub,-4229.431,298.15,1600,2,-4060822.261,298.15,1300,308.45442,0.0568888,-8784300,0,0,0,1300,1600,259.346,0.100392,0,0,0,0,0,0,0,0,0,0,0,0,0,0,0,0,0,0,0,0,0,0,0,0,0,0,0,0,0,0,0,0,0,0,0,0
KARNEGIT,NaAlSiO4,(C),298.15,1700,-1991789.564,124.2469317,-2074764.471,117.5332472,KARNEGIT, NaAlSiO4,Tief-Carnegieit,57.93186496,5.793186496,Materialsproject,,KARNEGIT,New,-2074.768,298.15,1700,2,-1991789.564,298.15,980,123.56582,0.07178028,-2438690,0,0,0,980,1700,181.70952,0.00443398,0,0,0,0,0,0,0,0,0,0,0,0,0,0,0,0,0,0,0,0,0,0,0,0,0,0,0,0,0,0,0,0,0,0,0,0
JADEITE,Na2Al2Si4O12,(C),298.15,1750,-5770513.759,266.907566,-6040660.409,319.6799527,JADEITE, Na2Al2Si4O12,Jadeit,62.88560267,6.288560267,Materialsproject,die Daten sind für die einfache Formel,JADEITE,Kub,-6040.67,298.15,1750,1,-5770513.759,298.15,1750,402.90656,0.09553972,-9930442,0,0,0,0,0,0,0,0,0,0,0,0,0,0,0,0,0,0,0,0,0,0,0,0,0,0,0,0,0,0,0,0,0,0,0,0,0,0,0,0,0,0,0
LOW_ALBIT,Na2Al2Si6O16,(C),298.15,1698,-7507672.978,420.0144127,-7841857.712,409.5901257,LOW_ALBIT, Na2Al2Si6O16,Albit,104.7150913,10.47150913,Materialsproject,Only data for normal albite was found. Data for Na=Al=1 ,LOW_ALBIT,Kub,-7841.87,298.15,1698,1,-7507672.978,298.15,1698,516.1822,0.1162874,-12557366,0,0,0,0,0,0,0,0,0,0,0,0,0,0,0,0,0,0,0,0,0,0,0,0,0,0,0,0,0,0,0,0,0,0,0,0,0,0,0,0,0,0,0
SILLIMANITE,Al2SiO5,(C),298.15,1500,-2475814.887,96.1795023,-2588436.323,122.5629804,SILLIMANITE, Al2SiO5,Sillimanit,49.87838084,4.987838084,Webmineral,,SILLIMANITE,New,-2588.44,298.15,1500,1,-2475814.887,298.15,1500,164.3919,0.03363132,-4609666,0,0,0,0,0,0,0,0,0,0,0,0,0,0,0,0,0,0,0,0,0,0,0,0,0,0,0,0,0,0,0,0,0,0,0,0,0,0,0,0,0,0,0
HIGH_ALBIT,Na2Al2Si6O16,(C),298.15,1688,8143091.569,457.6601051,7820130.898,396.5891585,,,,,,,,HIGH_ALBIT,Kub,7820.119,298.15,1688,2,8143091.569,298.15,973,565.45794,0.08165216,-17175398,0,0,0,973,1688,565.45794,0.08165216,-17175398,0,0,0,0,0,0,0,0,0,0,0,0,0,0,0,0,0,0,0,0,0,0,0,0,0,0,0,0,0,0,0,0,0,0,0
MULLITE_1,Al6Si2O13,(C),298.15,2023,-6530468.894,274.8558318,-6817569.242,325.3592843,MULLITE, Al6Si2O13,Mullit,101.1900312,10.11900312,Webmineral,data for Al+Si=6 normalised formula,MULLITE,Kub,-6817.579,298.15,2023,2,-6530468.894,298.15,600,233.53689,0.6337245,-5584304,0,-0.000385882,0,600,2023,503.34039,0.03509537,-23006500,0,-2.5098E-06,0,0,0,0,0,0,0,0,0,0,0,0,0,0,0,0,0,0,0,0,0,0,0,0,0,0,0,0,0,0,0,0,0
KIANITE,Al2SiO5,(C),298.15,1500,-2479972.612,92.1637441,-2593791.346,121.7851248,KIANITE, Al2SiO5,Kyanit,44.18143569,4.418143569,Webmineral,,KIANITE,New,-2593.795,298.15,1500,1,-2479972.612,298.15,1500,171.71215,0.02919734,-5212018,0,0,0,0,0,0,0,0,0,0,0,0,0,0,0,0,0,0,0,0,0,0,0,0,0,0,0,0,0,0,0,0,0,0,0,0,0,0,0,0,0,0,0
ANDALUSITE,Al2SiO5,(C),298.15,1600,-2475766.403,93.20958641,-2589273.319,122.7026878,ANDALUSITE, Al2SiO5,Andalusit,51.5148976,5.15148976,Webmineral,,ANDALUSITE,New,-2589.277,298.15,1600,1,-2475766.403,298.15,1600,172.42326,0.02610192,-5111626,0,0,0,0,0,0,0,0,0,0,0,0,0,0,0,0,0,0,0,0,0,0,0,0,0,0,0,0,0,0,0,0,0,0,0,0,0,0,0,0,0,0,0
MERWINITE,Ca3MgSi2O8,(C),298.15,1700,-4399332.643,253.0968755,-4563227.434,252.1953799,MERWINITE, Ca3MgSi2O8,Werwinit,98.46651803,9.846651803,Webmineral,,MERWINITE,Kub,-4563.235,298.15,1700,1,-4399332.643,298.15,1700,304.9407,0.05036332,-6023520,0,0,0,0,0,0,0,0,0,0,0,0,0,0,0,0,0,0,0,0,0,0,0,0,0,0,0,0,0,0,0,0,0,0,0,0,0,0,0,0,0,0,0
MULLITE_2,Al2Si2O13,(C),298.15,2000,-6540202.857,254.3591986,-6817862.221,325.9633674,MULLITE, Al6Si2O13,Mullit,101.1900312,10.11900312,Webmineral,data for Al+Si=6 normalised formula,MULLITE,New,-6817.872,298.15,2000,1,-6540202.857,298.15,2000,465.52607,0.05462998,-13854096,0,0,0,0,0,0,0,0,0,0,0,0,0,0,0,0,0,0,0,0,0,0,0,0,0,0,0,0,0,0,0,0,0,0,0,0,0,0,0,0,0,0,0
DIOPSIDE,CaMgSi2O6,(C),298.15,1665,-3070764.448,143.0743064,-3201663.317,156.0955997,DIOPSIDE, CaMgSi2O6,Diopsid,66.36399118,6.636399118,Webmineral,,DIOPSIDE,Kub,-3201.668,298.15,1665,1,-3070764.448,298.15,1665,185.97618,0.12373314,-5588488,0,-4.39215E-05,0,0,0,0,0,0,0,0,0,0,0,0,0,0,0,0,0,0,0,0,0,0,0,0,0,0,0,0,0,0,0,0,0,0,0,0,0,0,0,0,0
MONTISELLITE,CaMgSiO4,(C),298.15,1763,-2175542.039,110.4435896,-2261326.308,123.1895616,MONTISELLITE, CaMgSiO4,Monticellit,51.1641079,5.11641079,Webmineral,,MONTISELLITE,Kub,-2261.33,298.15,1763,1,-2175542.039,298.15,1763,150.588,0.03199995,-3283654,0,0,0,0,0,0,0,0,0,0,0,0,0,0,0,0,0,0,0,0,0,0,0,0,0,0,0,0,0,0,0,0,0,0,0,0,0,0,0,0,0,0,0
SiBe2O4,[],(C),298.15,1833,-2053933.675,64.42760325,-2143785.196,93.45135755,,,,,,,,SiBe2O4,Kub,-2143.788,298.15,1833,1,-2053933.675,298.15,1833,124.02595,0.07851491,-4534372,0,-3.3464E-05,0,0,0,0,0,0,0,0,0,0,0,0,0,0,0,0,0,0,0,0,0,0,0,0,0,0,0,0,0,0,0,0,0,0,0,0,0,0,0,0,0
AKERMANITE,Ca2MgSi2O7,(C),298.15,1727,-3730197.024,209.1713271,-3874288.641,211.960023,AKERMANITE, Ca2MgSi2O7,Akermanit,92.72290128,9.272290128,Webmineral,,AKERMANITE,Kub,-3874.295,298.15,1727,1,-3730197.024,298.15,1727,251.90026,0.04722607,-4802084,0,0,0,0,0,0,0,0,0,0,0,0,0,0,0,0,0,0,0,0,0,0,0,0,0,0,0,0,0,0,0,0,0,0,0,0,0,0,0,0,0,0,0
SiBr3,[],(G),298.15,6000,-279563.6979,351.2123955,-225998.7796,75.22580411,,,,,,,,SiBr3,461,-243.461,298.15,6000,2,-279563.6979,298.15,1500,80.05488586,0.006619464,-567158,0,-5.16553E-06,1.38506E-09,1500,6000,83.13435364,5.06157E-06,-827252,0,-9.67284E-10,6.46268E-14,0,0,0,0,0,0,0,0,0,0,0,0,0,0,0,0,0,0,0,0,0,0,0,0,0,0,0,0,0,0,0,0
SiBr4,[],(G),298.15,6000,-462442.159,379.259898,-415798.7148,96.99633012,,,,,,,,SiBr4,462,-438.113,298.15,6000,2,-462442.159,298.15,1500,102.7340393,0.011418773,-748086,0,-8.88336E-06,2.37681E-09,1500,6000,108.0730896,6.60412E-06,-1208044,0,-1.10188E-09,6.3273E-14,0,0,0,0,0,0,0,0,0,0,0,0,0,0,0,0,0,0,0,0,0,0,0,0,0,0,0,0,0,0,0,0
PSEDOWOLLAST.].,CaSiO3,(C),298.15,1817,-1565091.649,87.43340487,-1626766.403,86.45751713,PSEDOWOLLAST.]., CaSiO3,Pseudowollastonit,119.857162,11.9857162,Webmineral,,PSEDOWOLLAST.].,Kub,-1626.769,298.15,1817,1,-1565091.649,298.15,1817,108.13055,0.01648102,-2363396,0,0,0,0,0,0,0,0,0,0,0,0,0,0,0,0,0,0,0,0,0,0,0,0,0,0,0,0,0,0,0,0,0,0,0,0,0,0,0,0,0,0,0
SiBr,[],(G),298.15,6000,124312.0937,247.1836795,175149.7986,38.72001893,,,,,,,,SiBr,459,165.113,298.15,6000,2,124312.0937,298.15,1500,43.24151611,-0.011085858,-171946,0,8.74413E-06,-2.23556E-09,1500,6000,48.3826828,-0.008205663,-5466938,0,2.52917E-06,-2.04881E-10,0,0,0,0,0,0,0,0,0,0,0,0,0,0,0,0,0,0,0,0,0,0,0,0,0,0,0,0,0,0,0,0
RANKINITE,Ca3Si2O7,(C),298.15,2343,-3793602.321,210.8446929,-3939124.592,213.6072231,RANKINITE, Ca3Si2O7,Rankinit,95.78967646,9.578967646,Webmineral,,RANKINITE,Kub,-3939.131,298.15,2343,1,-3793602.321,298.15,2343,257.29633,0.05580122,-5362606,0,0,0,0,0,0,0,0,0,0,0,0,0,0,0,0,0,0,0,0,0,0,0,0,0,0,0,0,0,0,0,0,0,0,0,0,0,0,0,0,0,0,0
SiBr2,[],(G),298.15,6000,-105245.1476,304.6086746,-50999.10169,53.58334382,,,,,,,,SiBr2,460,-64.317,298.15,6000,2,-105245.1476,298.15,1500,56.50170898,0.003648978,-335404,0,-2.85163E-06,7.65385E-10,1500,6000,58.19778442,1.2919E-06,-478856,0,-1.8796E-10,9.09204E-15,0,0,0,0,0,0,0,0,0,0,0,0,0,0,0,0,0,0,0,0,0,0,0,0,0,0,0,0,0,0,0,0
Ca2SiO4_GAMMA,[GAMMA],(C),298.15,1100,-2230984.654,120.4831585,-2315705.196,126.8012627,Ca2SiO4_GAMMA, Ca2SiO4_GAMMA,Calcio-Olivin,58.26120078,5.826120078,Mineralienatlas,,Ca2SiO4_GAMMA,Kub,-2315.709,298.15,1100,1,-2230984.654,298.15,1100,133.27038,0.05153456,-1940912,0,0,0,0,0,0,0,0,0,0,0,0,0,0,0,0,0,0,0,0,0,0,0,0,0,0,0,0,0,0,0,0,0,0,0,0,0,0,0,0,0,0,0
SiC_CB,[CB],(C),298.15,2500,-71626.93139,16.6127008,-72999.19484,26.86045017,,,,,,,,SiC_CB,1532,-76.272,298.15,2500,1,-71626.93139,298.15,2500,31.24,0.028949,-1055200,0,-1.3475E-05,2.171E-09,0,0,0,0,0,0,0,0,0,0,0,0,0,0,0,0,0,0,0,0,0,0,0,0,0,0,0,0,0,0,0,0,0,0,0,0,0,0,0,0
Ca3SiO5,[],(C),298.15,1800,-2822726.43,168.5921628,-2926002.851,171.5108752,Ca3SiO5, Ca3SiO5,Hatrurit,75.72039054,7.572039054,Webmineral,,Ca3SiO5,Kub,-2926.008,298.15,1800,1,-2822726.43,298.15,1800,208.52255,0.03605746,-4245746,0,0,0,0,0,0,0,0,0,0,0,0,0,0,0,0,0,0,0,0,0,0,0,0,0,0,0,0,0,0,0,0,0,0,0,0,0,0,0,0,0,0,0
SiC,[],(G),298.15,6000,679830.57,226.0923014,734948.4895,31.01573515,,,,,,,,SiC,474,725.71,298.15,6000,2,679830.57,298.15,1500,27.92306519,0.016850183,-95382,0,-1.05266E-05,2.92524E-09,1500,6000,37.90826416,0.0034185,-5694310,0,-6.17808E-07,3.41575E-11,0,0,0,0,0,0,0,0,0,0,0,0,0,0,0,0,0,0,0,0,0,0,0,0,0,0,0,0,0,0,0,0
SiC2,[],(G),298.15,6000,569048.7864,247.7381274,626940.3022,47.55707679,,,,,,,,SiC2,475,614.683,298.15,6000,2,569048.7864,298.15,1500,37.31636047,0.041082751,17456,0,-2.66958E-05,6.36166E-09,1500,6000,49.00643158,-0.003862827,17632702,0,5.28884E-06,-6.1389E-10,0,0,0,0,0,0,0,0,0,0,0,0,0,0,0,0,0,0,0,0,0,0,0,0,0,0,0,0,0,0,0,0
WOLLASTONITE,CaSiO3,(C),298.15,1817,-1570581.344,81.99537721,-1633877.443,85.24416103,WOLLASTONITE, CaSiO3,Wollastonite-1A,39.93683014,3.993683014,Webmineral,,WOLLASTONITE,Kub,-1633.88,298.15,1817,2,-1570581.344,298.15,1463,111.43512,0.0150588,-2727316,0,0,0,1463,1817,133.856,0,0,0,0,0,0,0,0,0,0,0,0,0,0,0,0,0,0,0,0,0,0,0,0,0,0,0,0,0,0,0,0,0,0,0,0,0
Si2C,[],(G),298.15,6000,488287.0056,246.4250465,544415.1847,49.00195281,,,,,,,,Si2C,476,532.516,298.15,6000,2,488287.0056,298.15,1500,41.77385712,0.038051819,-166708,0,-2.73379E-05,7.11124E-09,1500,6000,8.98739052,0.02414397,43677652,0,-8.87334E-07,-1.89223E-10,0,0,0,0,0,0,0,0,0,0,0,0,0,0,0,0,0,0,0,0,0,0,0,0,0,0,0,0,0,0,0,0
SPHENE,CaSiTiO5,(C),298.15,1673,-2495623.7,129.2686715,-2601612.836,138.9113907,SPHENE, CaSiTiO5,Titanit,55.64759169,5.564759169,Webmineral,,SPHENE,Kub,-2601.617,298.15,1673,1,-2495623.7,298.15,1673,177.31737,0.02317382,-4028228,0,0,0,0,0,0,0,0,0,0,0,0,0,0,0,0,0,0,0,0,0,0,0,0,0,0,0,0,0,0,0,0,0,0,0,0,0,0,0,0,0,0,0
SiC,[],(C),298.15,3103,-70510.66457,16.48769238,-71899.19726,26.77659313,,,,,,,,SiC,473,-75.151,298.15,3103,1,-70510.66457,298.15,3103,32.049,0.02697,-1092000,0,-1.2161E-05,1.958E-09,0,0,0,0,0,0,0,0,0,0,0,0,0,0,0,0,0,0,0,0,0,0,0,0,0,0,0,0,0,0,0,0,0,0,0,0,0,0,0,0
SiC,[],(L),298.15,5600,-8608.467639,-4.026899991,-44007.1715,63,,,,,,,,SiC,473,-75.151,298.15,5600,1,-8608.467639,298.15,5600,63,0,0,0,0,0,0,0,0,0,0,0,0,0,0,0,0,0,0,0,0,0,0,0,0,0,0,0,0,0,0,0,0,0,0,0,0,0,0,0,0,0,0,0,0,0
Ca2Si,[],(C),298.15,1183,-217606.1762,81.15751568,-209147.8187,72.70909424,Ca2Si, Ca2Si,,49.99174764,4.999174764,Materialsproject,,Ca2Si,Kub,-209.15,298.15,1183,1,-217606.1762,298.15,1183,67.3463,0.0179869,0,0,0,0,0,0,0,0,0,0,0,0,0,0,0,0,0,0,0,0,0,0,0,0,0,0,0,0,0,0,0,0,0,0,0,0,0,0,0,0,0,0,0,0
CaSi,[],(C),298.15,1513,-154992.2031,45.18114468,-150586.5853,47.15638122,CaSi, CaSi,,28.67442323,2.867442323,Materialsproject,,CaSi,Kub,-150.588,298.15,1513,1,-154992.2031,298.15,1513,42.6666,0.0150588,0,0,0,0,0,0,0,0,0,0,0,0,0,0,0,0,0,0,0,0,0,0,0,0,0,0,0,0,0,0,0,0,0,0,0,0,0,0,0,0,0,0,0,0
DIOPSIDE,CaMgSi2O6,(L),298.15,3000,-3070274.922,8.464413093,-3221481.536,355.47134,,,,,,,,DIOPSIDE,Kub,-3201.668,298.15,3000,1,-3070274.922,298.15,3000,355.47134,0,0,0,0,0,0,0,0,0,0,0,0,0,0,0,0,0,0,0,0,0,0,0,0,0,0,0,0,0,0,0,0,0,0,0,0,0,0,0,0,0,0,0,0,0
CaSi2,[],(C),298.15,1263,-154221.9879,50.62121836,-150585.9372,68.76004943,CaSi2, CaSi2,,40.7464066,4.07464066,Materialsproject,,CaSi2,Kub,-150.588,298.15,1263,1,-154221.9879,298.15,1263,60.6535,0.0271895,0,0,0,0,0,0,0,0,0,0,0,0,0,0,0,0,0,0,0,0,0,0,0,0,0,0,0,0,0,0,0,0,0,0,0,0,0,0,0,0,0,0,0,0
SiCdO3,[],(C),298.15,1514,-1128855.658,97.47283483,-1190061.336,88.7999593,SiCdO3, SiCdO3,,39.96192239,3.996192239,Materialsproject,,SiCdO3,Kub,-1190.064,298.15,1514,1,-1128855.658,298.15,1514,87.843,0.0426666,-1045750,0,0,0,0,0,0,0,0,0,0,0,0,0,0,0,0,0,0,0,0,0,0,0,0,0,0,0,0,0,0,0,0,0,0,0,0,0,0,0,0,0,0,0
WOLLASTONITE,CaSiO3,(L),298.15,3000,-1525836.386,53.50142792,-1615752.631,150.588,,,,,,,,WOLLASTONITE,Kub,-1633.88,298.15,3000,1,-1525836.386,298.15,3000,150.588,0,0,0,0,0,0,0,0,0,0,0,0,0,0,0,0,0,0,0,0,0,0,0,0,0,0,0,0,0,0,0,0,0,0,0,0,0,0,0,0,0,0,0,0,0
PSEDOWOLLAST.].,CaSiO3,(L),298.15,3000,-1472584.607,75.9434869,-1582227.083,146.405,,,,,,,,PSEDOWOLLAST.].,Kub,-1626.769,298.15,3000,1,-1472584.607,298.15,3000,146.405,0,0,0,0,0,0,0,0,0,0,0,0,0,0,0,0,0,0,0,0,0,0,0,0,0,0,0,0,0,0,0,0,0,0,0,0,0,0,0,0,0,0,0,0,0
Si3Cr5,[],(C),298.15,1920,-325366.4889,179.3186822,-324994.425,185.9996385,Si3Cr5, Si3Cr5,,56.85322427,5.685322427,Materialsproject,,Si3Cr5,1715,-356.04,298.15,1920,1,-325366.4889,298.15,1920,119.262,0.314195,-276000,0,-0.000300612,1.08954E-07,0,0,0,0,0,0,0,0,0,0,0,0,0,0,0,0,0,0,0,0,0,0,0,0,0,0,0,0,0,0,0,0,0,0,0,0,0,0,0,0
SiCr,[],(C),298.15,1720,-71493.98515,45.35453169,-70998.64796,45.10014777,SiCr, SiCr,,14.64976072,1.464976072,Materialsproject,,SiCr,1819,-78.66,298.15,1720,1,-71493.98515,298.15,1720,51.11,0.00942,-783900,0,0,0,0,0,0,0,0,0,0,0,0,0,0,0,0,0,0,0,0,0,0,0,0,0,0,0,0,0,0,0,0,0,0,0,0,0,0,0,0,0,0,0
Ca2SiO4_BETA,[BETA],(C),298.15,2403,-2222646.828,127.5944346,-2305247.143,128.5512874,,,,,,,,Ca2SiO4_BETA,Kub,-2305.251,298.15,2403,3,-2222646.828,298.15,970,145.86121,0.04074242,-2618558,0,0,0,970,1710,134.52528,0.04609666,0,0,0,0,1710,2403,204.967,0,0,0,0,0,0,0,0,0,0,0,0,0,0,0,0,0,0,0,0,0,0,0,0,0,0,0,0,0
Si2Cr,[],(C),298.15,1733,-98803.16822,55.65637388,-99998.09968,63.40012203,Si2Cr, Si2Cr,,21.50125063,2.150125063,Materialsproject,,Si2Cr,1820,-110.03,298.15,1733,1,-98803.16822,298.15,1733,60.696,0.027886,-498700,0,0,0,0,0,0,0,0,0,0,0,0,0,0,0,0,0,0,0,0,0,0,0,0,0,0,0,0,0,0,0,0,0,0,0,0,0,0,0,0,0,0,0
SiCr3,[],(C),298.15,2020,-137491.9181,86.80907703,-137997.2947,90.27963213,SiCr3, SiCr3,,27.73767923,2.773767923,Materialsproject,,SiCr3,1826,-153.07,298.15,2020,1,-137491.9181,298.15,2020,87.925,0.032264,-645800,0,0,0,0,0,0,0,0,0,0,0,0,0,0,0,0,0,0,0,0,0,0,0,0,0,0,0,0,0,0,0,0,0,0,0,0,0,0,0,0,0,0,0
SPHENE,CaSiTiO5,(L),298.15,3000,-2460673.84,37.10230116,-2597875.688,279.4244,,,,,,,,SPHENE,Kub,-2601.617,298.15,3000,1,-2460673.84,298.15,3000,279.4244,0,0,0,0,0,0,0,0,0,0,0,0,0,0,0,0,0,0,0,0,0,0,0,0,0,0,0,0,0,0,0,0,0,0,0,0,0,0,0,0,0,0,0,0,0
FAYALITE,Fe2SiO4,(C),298.15,1700,-1392743.002,138.6254398,-1465987.014,132.8670067,FAYALITE, Fe2SiO4,,43.71170871,4.371170871,Webmineral,,FAYALITE,Kub,-1465.991,298.15,1700,2,-1392743.002,298.15,1493,152.72133,0.03915288,-2802610,0,0,0,1493,1700,240.5225,0,0,0,0,0,0,0,0,0,0,0,0,0,0,0,0,0,0,0,0,0,0,0,0,0,0,0,0,0,0,0,0,0,0,0,0,0
FeSi,[],(C),298.15,1693,-89248.50116,50.20105138,-80312.49386,50.20455424,FeSi, FeSi,Naquit,13.5919717,1.35919717,Mindat,,FeSi,New,-80.314,298.15,1693,1,-89248.50116,298.15,1693,44.84176,0.0179869,0,0,0,0,0,0,0,0,0,0,0,0,0,0,0,0,0,0,0,0,0,0,0,0,0,0,0,0,0,0,0,0,0,0,0,0,0,0,0,0,0,0,0,0
Si2Ce,[],(C),298.15,1893,-200342.7264,100.8173177,-188232.9079,69.75845156,,,,,,,,Si2Ce,Kub,-188.235,298.15,1893,1,-200342.7264,298.15,1893,72.098188,0.011260636,-524548,0,2.29228E-06,0,0,0,0,0,0,0,0,0,0,0,0,0,0,0,0,0,0,0,0,0,0,0,0,0,0,0,0,0,0,0,0,0,0,0,0,0,0,0,0,0
Si2H6,[],(C),298.15,2000,94314.14583,274.203602,79897.3727,78.97470288,Si2H6, Si2H6,,23,2.3,,,Si2H6,Kub,79.895,298.15,2000,1,94314.14583,298.15,2000,53.91887,0.1363658,-1033202,0,-4.47581E-05,0,0,0,0,0,0,0,0,0,0,0,0,0,0,0,0,0,0,0,0,0,0,0,0,0,0,0,0,0,0,0,0,0,0,0,0,0,0,0,0,0
SiClF,[],(G),298.15,6000,-391151.5257,275.0246376,-377826.8204,47.47470765,,,,,,,,SiClF,458,-389.658,298.15,6000,2,-391151.5257,298.15,1500,46.44522858,0.023983826,-412260,0,-1.81036E-05,4.74204E-09,1500,6000,58.13786316,3.14669E-05,-1575898,0,-5.82325E-09,3.75589E-13,0,0,0,0,0,0,0,0,0,0,0,0,0,0,0,0,0,0,0,0,0,0,0,0,0,0,0,0,0,0,0,0
K2Si2O5,[],(C),298.15,1318,-2372691.573,190.5961649,-2504995.176,160.9502002,K2Si2O5, K2Si2O5,,86.60711623,8.660711623,Materialsproject,,K2Si2O5,1185,-2533.82,298.15,1318,3,-2372691.573,298.15,510,191.852,0.036585,-3716600,0,0,0,510,867,158.005,0.090826,-998700,0,0,0,867,1318,224.225,0.004418,0,0,0,0,0,0,0,0,0,0,0,0,0,0,0,0,0,0,0,0,0,0,0,0,0,0,0,0
SiClH,[],(G),298.15,6000,22982.14254,251.2219095,40946.07009,41.01217433,,,,,,,,SiClH,457,30.28,298.15,6000,2,22982.14254,298.15,1500,34.34963989,0.034554987,-175562,0,-2.00029E-05,4.26582E-09,1500,6000,62.99256897,-0.003446117,-8934576,0,7.48727E-07,-3.17638E-11,0,0,0,0,0,0,0,0,0,0,0,0,0,0,0,0,0,0,0,0,0,0,0,0,0,0,0,0,0,0,0,0
K2SiO3,[],(C),298.15,1249,-1459204.197,146.0118172,-1542996.478,117.5702475,K2SiO3, K2SiO3,,63.9819334,6.39819334,Materialsproject,,K2SiO3,1184,-1564.86,298.15,1249,1,-1459204.197,298.15,1249,116.485,0.052007,-1281900,0,0,0,0,0,0,0,0,0,0,0,0,0,0,0,0,0,0,0,0,0,0,0,0,0,0,0,0,0,0,0,0,0,0,0,0,0,0,0,0,0,0,0
SiCl4,[],(G),298.15,6000,-624545.3568,331.328521,-662201.1505,90.37955325,,,,,,,,SiCl4,456,-681.655,298.15,6000,2,-624545.3568,298.15,1500,96.37863159,0.024712314,-1049376,0,-1.90888E-05,5.08194E-09,1500,6000,108.0473633,2.00362E-05,-2090946,0,-3.74044E-09,2.45032E-13,0,0,0,0,0,0,0,0,0,0,0,0,0,0,0,0,0,0,0,0,0,0,0,0,0,0,0,0,0,0,0,0
SiCl,[],(G),298.15,6000,112411.5407,237.7289032,142365.387,35.78044164,,,,,,,,SiCl,453,132.481,298.15,6000,2,112411.5407,298.15,1500,36.08028412,0.003205606,-96002,0,-2.15001E-06,5.84638E-10,1500,6000,40.99674225,-0.002478928,-2170968,0,8.37116E-07,-6.93221E-11,0,0,0,0,0,0,0,0,0,0,0,0,0,0,0,0,0,0,0,0,0,0,0,0,0,0,0,0,0,0,0,0
K2Si4O9,[],(C),298.15,1043,-4123964.907,265.6507512,-4314754.98,300.6595396,K2Si4O9, K2Si4O9,,149.388837,14.9388837,Materialsproject,,K2Si4O9,Kub,-4314.764,298.15,1043,2,-4123964.907,298.15,865,253.15516,0.15933047,0,0,0,0,865,1043,391.27782,0.01618821,0,0,0,0,0,0,0,0,0,0,0,0,0,0,0,0,0,0,0,0,0,0,0,0,0,0,0,0,0,0,0,0,0,0,0,0
SiCl2,[],(G),298.15,6000,-174778.8311,281.5024186,-163067.7593,51.26495101,,,,,,,,SiCl2,454,-175.597,298.15,6000,2,-174778.8311,298.15,1500,54.3813324,0.008135324,-446662,0,-6.32263E-06,1.69046E-09,1500,6000,58.19035339,5.05551E-06,-776758,0,-8.95428E-10,5.52391E-14,0,0,0,0,0,0,0,0,0,0,0,0,0,0,0,0,0,0,0,0,0,0,0,0,0,0,0,0,0,0,0,0
MgSiO3,[],(C),298.15,1850,-1482886.991,67.50548804,-1548513.548,86.01193194,MgSiO3, MgSiO3,Enstatit,62.64381372,6.264381372,Webmineral,Daten für Mg2Si2O6,MgSiO3,New,-1548.456,298.15,1850,3,-1482886.991,298.15,903,-74.302629,0.638558375,2806794,0,-0.000803676,3.69577E-07,903,1258,120.311446,0,0,0,0,0,1258,1850,122.402946,0,0,0,0,0,0,0,0,0,0,0,0,0,0,0,0,0,0,0,0,0,0,0,0,0,0,0,0,0
SiCl3,[],(G),298.15,6000,-386587.4256,316.5263697,-396270.3286,70.54565315,,,,,,,,SiCl3,455,-411.987,298.15,6000,2,-386587.4256,298.15,1500,75.61459351,0.015959488,-783658,0,-1.23627E-05,3.29768E-09,1500,6000,83.12155151,1.11913E-05,-1445528,0,-2.06766E-09,1.33786E-13,0,0,0,0,0,0,0,0,0,0,0,0,0,0,0,0,0,0,0,0,0,0,0,0,0,0,0,0,0,0,0,0
Mg2SiO4,[],(C),298.15,2173,-2087941.286,95.23003192,-2176378.199,117.3019174,Mg2SiO4, Mg2SiO4,Forsterit,43.66052051,4.366052051,Webmineral,,Mg2SiO4,New,-2176.428,298.15,2173,1,-2087941.286,298.15,2173,136.57495,0.059937203,-3126792,0,-2.35718E-05,4.77986E-09,0,0,0,0,0,0,0,0,0,0,0,0,0,0,0,0,0,0,0,0,0,0,0,0,0,0,0,0,0,0,0,0,0,0,0,0,0,0,0,0
SiCo2O4,[],(L),298.15,3000,-1306609.31,86.20407333,-1401451.476,242.614,,,,,,,,SiCo2O4,Kub,-1406.325,298.15,3000,1,-1306609.31,298.15,3000,242.614,0,0,0,0,0,0,0,0,0,0,0,0,0,0,0,0,0,0,0,0,0,0,0,0,0,0,0,0,0,0,0,0,0,0,0,0,0,0,0,0,0,0,0,0,0
KLINOENSTATIT]T,Mg2Si2O6,(C),298.15,1798,-2966343.012,135.7124285,-3097507.257,158.105615,KLINOENSTATIT]T, Mg2Si2O6,Klinoenstatit,62.548965,6.2548965,Webmineral,,KLINOENSTATIT]T,New,-3097.512,298.15,1798,1,-2966343.012,298.15,1798,205.3853,0.03965484,-5253848,0,0,0,0,0,0,0,0,0,0,0,0,0,0,0,0,0,0,0,0,0,0,0,0,0,0,0,0,0,0,0,0,0,0,0,0,0,0,0,0,0,0,0
SiCo2O4,[],(C),298.15,1690,-1337915.243,158.5491743,-1406320.982,133.9150496,,,,,,,,SiCo2O4,Kub,-1406.325,298.15,1690,1,-1337915.243,298.15,1690,157.36446,0.02204441,-2668754,0,0,0,0,0,0,0,0,0,0,0,0,0,0,0,0,0,0,0,0,0,0,0,0,0,0,0,0,0,0,0,0,0,0,0,0,0,0,0,0,0,0,0
SiCr3,[],(L),298.15,5000,-60907.81206,24.53666085,-108988.6156,180,,,,,,,,SiCr3,1826,-153.07,298.15,5000,1,-60907.81206,298.15,5000,180,0,0,0,0,0,0,0,0,0,0,0,0,0,0,0,0,0,0,0,0,0,0,0,0,0,0,0,0,0,0,0,0,0,0,0,0,0,0,0,0,0,0,0,0,0
Mg2Si_1,[],(C),298.15,1375,-90221.47582,81.65066532,-77781.47658,66.66528093,Mg2Si, Mg2Si,,38.82594591,3.882594591,Materialsproject,,Mg2Si,New,-77.808,298.15,1375,1,-90221.47582,298.15,1375,89.18156,-0.032201571,-1501698,0,5.01694E-05,-1.81813E-08,0,0,0,0,0,0,0,0,0,0,0,0,0,0,0,0,0,0,0,0,0,0,0,0,0,0,0,0,0,0,0,0,0,0,0,0,0,0,0,0
Mg2Si_2,[],(C),298.15,1375,-90221.47582,81.65066532,-77781.47658,66.66528093,Mg2Si, Mg2Si,,37.16172731,3.716172731,Materialsproject,,Mg2Si,New,-77.808,298.15,1375,1,-90221.47582,298.15,1375,89.18156,-0.032201571,-1501698,0,5.01694E-05,-1.81813E-08,0,0,0,0,0,0,0,0,0,0,0,0,0,0,0,0,0,0,0,0,0,0,0,0,0,0,0,0,0,0,0,0,0,0,0,0,0,0,0,0
Si3Cr5,[],(L),298.15,5000,-12332.51065,148.806141,-173031.578,330,,,,,,,,Si3Cr5,1715,-356.04,298.15,5000,1,-12332.51065,298.15,5000,330,0,0,0,0,0,0,0,0,0,0,0,0,0,0,0,0,0,0,0,0,0,0,0,0,0,0,0,0,0,0,0,0,0,0,0,0,0,0,0,0,0,0,0,0,0
TEPHROITE,SiMn2O4,(C),298.15,1618,-1655701.228,142.2350642,-1729666.105,129.839508,TEPHROITE, SiMn2O4,Tephroit,43.71170871,4.371170871,Webmineral,,TEPHROITE,Kub,-1729.67,298.15,1618,1,-1655701.228,298.15,1618,159.03766,0.01949278,-3112152,0,0,0,0,0,0,0,0,0,0,0,0,0,0,0,0,0,0,0,0,0,0,0,0,0,0,0,0,0,0,0,0,0,0,0,0,0,0,0,0,0,0,0
SiCr,[],(L),298.15,5000,9282.899687,44.54357262,-30732.6015,80,,,,,,,,SiCr,1819,-78.66,298.15,5000,1,9282.899687,298.15,5000,80,0,0,0,0,0,0,0,0,0,0,0,0,0,0,0,0,0,0,0,0,0,0,0,0,0,0,0,0,0,0,0,0,0,0,0,0,0,0,0,0,0,0,0,0,0
RHODONITE,SiMnO3,(C),298.15,1564,-1265102.602,102.4921902,-1320152.409,86.36713484,RHODONITE, SiMnO3,Rhodonit,34.71342598,3.471342598,Mindat,Data for pure Mn end member,RHODONITE,Kub,-1320.155,298.15,1564,1,-1265102.602,298.15,1564,110.51486,0.01623004,-2576728,0,0,0,0,0,0,0,0,0,0,0,0,0,0,0,0,0,0,0,0,0,0,0,0,0,0,0,0,0,0,0,0,0,0,0,0,0,0,0,0,0,0,0
Si2Cr,[],(L),298.15,5000,98679.67165,88.83552726,3684.9103,105,,,,,,,,Si2Cr,1820,-110.03,298.15,5000,1,98679.67165,298.15,5000,105,0,0,0,0,0,0,0,0,0,0,0,0,0,0,0,0,0,0,0,0,0,0,0,0,0,0,0,0,0,0,0,0,0,0,0,0,0,0,0,0,0,0,0,0,0
Si3Mn5,[],(C),298.15,1573,-242126.3589,238.8564153,-200778.1359,195.4096574,Si3Mn5, Si3Mn5,,59.55174555,5.955174555,Materialsproject,,Si3Mn5,Kub,-200.784,298.15,1573,1,-242126.3589,298.15,1573,201.311058,0.054148935,-1959736,0,0,0,0,0,0,0,0,0,0,0,0,0,0,0,0,0,0,0,0,0,0,0,0,0,0,0,0,0,0,0,0,0,0,0,0,0,0,0,0,0,0,0
SiMn,[],(C),298.15,1548,-67478.52512,46.41919381,-60568.61904,45.91840227,SiMn, SiMn,,13.92078058,1.392078058,Materialsproject,,SiMn,Kub,-60.57,298.15,1548,1,-67478.52512,298.15,1548,49.309204,0.012774882,-640000,0,0,0,0,0,0,0,0,0,0,0,0,0,0,0,0,0,0,0,0,0,0,0,0,0,0,0,0,0,0,0,0,0,0,0,0,0,0,0,0,0,0,0
SiFH,[],(G),298.15,6000,-191135.8596,238.5665641,-173659.5701,37.76609879,,,,,,,,SiFH,452,-183.887,298.15,6000,2,-191135.8596,298.15,1500,30.46331787,0.037746008,-205332,0,-2.00354E-05,5.27078E-09,1500,6000,74.86160278,9.28671E-06,-30721694,0,-1.00628E-06,1.07776E-10,0,0,0,0,0,0,0,0,0,0,0,0,0,0,0,0,0,0,0,0,0,0,0,0,0,0,0,0,0,0,0,0
SiMn3,[],(C),298.15,1348,-94447.56381,103.6271406,-79558.00312,99.8253009,SiMn3, SiMn3,,27.25018694,2.725018694,Materialsproject,Materialsproject,SiMn3,Kub,-79.561,298.15,1348,1,-94447.56381,298.15,1348,100.856313,0.052065801,-1471580,0,0,0,0,0,0,0,0,0,0,0,0,0,0,0,0,0,0,0,0,0,0,0,0,0,0,0,0,0,0,0,0,0,0,0,0,0,0,0,0,0,0,0
SiF,[],(G),298.15,6000,-54867.8424,225.6725007,-25232.65514,32.64112248,,,,,,,,SiF,448,-34.688,298.15,6000,2,-54867.8424,298.15,1500,29.58968353,0.016196298,-71386,0,-1.18895E-05,3.11137E-09,1500,6000,39.45310211,-0.000966084,-2365840,0,2.77703E-07,-6.71317E-12,0,0,0,0,0,0,0,0,0,0,0,0,0,0,0,0,0,0,0,0,0,0,0,0,0,0,0,0,0,0,0,0
Si3N4,[],(C),298.15,4000,-691355.5221,66.07435176,-787797.2108,93.00985039,Si3N4, Si3N4,,44.76498113,4.476498113,Materialsproject,,Si3N4,472,-799.913,298.15,4000,1,-691355.5221,298.15,4000,98.877,0.077739,-2419900,0,-2.1211E-05,2.376E-09,0,0,0,0,0,0,0,0,0,0,0,0,0,0,0,0,0,0,0,0,0,0,0,0,0,0,0,0,0,0,0,0,0,0,0,0,0,0,0,0
SiF2,[],(G),298.15,6000,-604107.0484,256.4608839,-592840.5035,44.48242912,,,,,,,,SiF2,449,-604.042,298.15,6000,2,-604107.0484,298.15,1500,40.93885803,0.035112231,-422922,0,-2.64452E-05,6.91566E-09,1500,6000,58.10766602,4.63932E-05,-2146858,0,-8.56083E-09,5.508E-13,0,0,0,0,0,0,0,0,0,0,0,0,0,0,0,0,0,0,0,0,0,0,0,0,0,0,0,0,0,0,0,0
SiF3,[],(G),298.15,6000,-986984.3788,279.5696716,-996441.7176,58.6847832,,,,,,,,SiF3,450,-1009.455,298.15,6000,2,-986984.3788,298.15,1500,53.53958893,0.059878577,-802224,0,-4.49255E-05,1.17168E-08,1500,6000,82.97558594,8.34234E-05,-3811894,0,-1.53117E-08,9.80268E-13,0,0,0,0,0,0,0,0,0,0,0,0,0,0,0,0,0,0,0,0,0,0,0,0,0,0,0,0,0,0,0,0
Na4SiO4,[],(C),298.15,1393,-2021869.808,195.7829814,-2106135.46,184.6760241,Na4SiO4, Na4SiO4,,71.64239755,7.164239755,Materialsproject,,Na4SiO4,Kub,-2106.141,298.15,1393,1,-2021869.808,298.15,1393,162.55138,0.07420642,0,0,0,0,0,0,0,0,0,0,0,0,0,0,0,0,0,0,0,0,0,0,0,0,0,0,0,0,0,0,0,0,0,0,0,0,0,0,0,0,0,0,0,0
SiF4,[],(G),298.15,6000,-1578270.99,282.6184722,-1614957.031,73.56334918,,,,,,,,SiF4,451,-1630.306,298.15,6000,2,-1578270.99,298.15,1500,62.94385529,0.089682153,-948252,0,-6.6453E-05,1.71782E-08,1500,6000,107.7734833,0.000155987,-5780124,0,-2.8741E-08,1.84668E-12,0,0,0,0,0,0,0,0,0,0,0,0,0,0,0,0,0,0,0,0,0,0,0,0,0,0,0,0,0,0,0,0
Na2Si2O5,[],(C),298.15,1147,-2364792.854,164.0311785,-2469471.303,156.4595454,Na2Si2O5, Na2Si2O5,Natrosilit,72.44183674,7.244183674,Webmineral,,Na2Si2O5,Kub,-2469.476,298.15,1147,3,-2364792.854,298.15,951,185.64154,0.07052538,-4463262,0,0,0,951,980,292.81,0,0,0,0,0,980,1147,292.81,0,0,0,0,0,0,0,0,0,0,0,0,0,0,0,0,0,0,0,0,0,0,0,0,0,0,0,0,0
Na2SiO3,[],(C),298.15,1361,-1492428.9,113.7888421,-1557243.65,111.7859227,Na2SiO3, Na2SiO3,,48.05096223,4.805096223,Materialsproject,,Na2SiO3,New,-1557.247,298.15,1361,1,-1492428.9,298.15,1361,130.25862,0.0401568,-2706400,0,0,0,0,0,0,0,0,0,0,0,0,0,0,0,0,0,0,0,0,0,0,0,0,0,0,0,0,0,0,0,0,0,0,0,0,0,0,0,0,0,0,0
FeSi,[],(L),298.15,3000,9825.582359,63.43849233,-28804.3,75,,,,,,,,FeSi,New,-80.314,298.15,3000,1,9825.582359,298.15,3000,75,0,0,0,0,0,0,0,0,0,0,0,0,0,0,0,0,0,0,0,0,0,0,0,0,0,0,0,0,0,0,0,0,0,0,0,0,0,0,0,0,0,0,0,0,0
SiNi2O4,[],(C),298.15,1818,-1322125.543,110.0272292,-1404856.729,142.4684589,SiNi2O4, SiNi2O4,Liebenbergit,42.52384144,4.252384144,Webmineral,,SiNi2O4,Kub,-1404.861,298.15,1818,1,-1322125.543,298.15,1818,163.137,0.01974376,-2430322,0,8.82613E-06,0,0,0,0,0,0,0,0,0,0,0,0,0,0,0,0,0,0,0,0,0,0,0,0,0,0,0,0,0,0,0,0,0,0,0,0,0,0,0,0,0
SiNi,[],(C),298.15,1265,-96308.56515,44.48637626,-89556.70069,43.24189312,SiNi, SiNi,,14.6316943,1.46316943,Materialsproject,,SiNi,Kub,-89.558,298.15,1265,1,-96308.56515,298.15,1265,48.748682,0.006119729,-651712,0,0,0,0,0,0,0,0,0,0,0,0,0,0,0,0,0,0,0,0,0,0,0,0,0,0,0,0,0,0,0,0,0,0,0,0,0,0,0,0,0,0,0
SiH,[],(G),298.15,6000,336388.1915,197.9558604,368637.967,30.06857674,,,,,,,,SiH,444,359.49,298.15,6000,2,336388.1915,298.15,1500,22.52295685,0.016747702,275642,0,-6.4492E-06,9.34564E-10,1500,6000,15.10681343,0.013830154,10962558,0,-1.91041E-06,5.08149E-11,0,0,0,0,0,0,0,0,0,0,0,0,0,0,0,0,0,0,0,0,0,0,0,0,0,0,0,0,0,0,0,0
SiH2,[],(G),298.15,6000,226394.7342,207.4406548,245352.0937,35.49217619,,,,,,,,SiH2,445,235.315,298.15,6000,2,226394.7342,298.15,1500,-12.72131348,0.159510864,952076,0,-0.000122556,3.16712E-08,1500,6000,59.27212524,-0.001057353,-663372,0,2.98683E-07,-2.21307E-11,0,0,0,0,0,0,0,0,0,0,0,0,0,0,0,0,0,0,0,0,0,0,0,0,0,0,0,0,0,0,0,0
SiPb2O4,[],(C),298.15,1018,-1286247.407,186.5761562,-1362816.718,142.6238077,SiPb2O4, SiPb2O4,,71.40843738,7.140843738,Materialsproject,,SiPb2O4,New,-1362.821,298.15,1018,1,-1286247.407,298.15,1018,177.81933,0.0071111,-3317120,0,0,0,0,0,0,0,0,0,0,0,0,0,0,0,0,0,0,0,0,0,0,0,0,0,0,0,0,0,0,0,0,0,0,0,0,0,0,0,0,0,0,0
SiH3,[],(G),298.15,6000,203205.183,216.3899382,209358.3449,38.92019933,,,,,,,,SiH3,446,199.08,298.15,6000,2,203205.183,298.15,1500,8.25020218,0.109030493,304190,0,-6.31745E-05,1.3447E-08,1500,6000,79.79472351,0.001646806,-14681220,0,-3.01213E-07,1.92527E-11,0,0,0,0,0,0,0,0,0,0,0,0,0,0,0,0,0,0,0,0,0,0,0,0,0,0,0,0,0,0,0,0
SiH4,[],(G),298.15,6000,47700.79848,204.094834,34700.17803,42.78128422,,,,,,,,SiH4,447,24.165,298.15,6000,2,47700.79848,298.15,1500,6.69843483,0.137657544,117648,0,-7.52335E-05,1.52638E-08,1500,6000,101.8743439,0.003043785,-22260538,0,-5.55312E-07,3.54274E-11,0,0,0,0,0,0,0,0,0,0,0,0,0,0,0,0,0,0,0,0,0,0,0,0,0,0,0,0,0,0,0,0
ALAMOSITE,SiPbO3,(C),298.15,1038,-1084586.418,109.605245,-1145427.828,105.8470745,ALAMOSITE, SiPbO3,PbSiO3,44.50261653,4.450261653,Webmineral,,ALAMOSITE,New,-1145.431,298.15,1038,1,-1084586.418,298.15,1038,159.20498,0.0405751,-5818552,0,0,0,0,0,0,0,0,0,0,0,0,0,0,0,0,0,0,0,0,0,0,0,0,0,0,0,0,0,0,0,0,0,0,0,0,0,0,0,0,0,0,0
SiI,[],(G),298.15,6000,210297.3368,253.7699725,262909.7066,39.00735435,,,,,,,,SiI,463,252.968,298.15,6000,2,210297.3368,298.15,1500,48.62442017,-0.018467462,-456074,0,1.23186E-05,-2.84717E-09,1500,6000,35.74936676,0.00073132,3439916,0,3.07757E-07,-5.27235E-11,0,0,0,0,0,0,0,0,0,0,0,0,0,0,0,0,0,0,0,0,0,0,0,0,0,0,0,0,0,0,0,0
TRIDIMIT,SiO2,(C),298.15,1953,-856257.3507,43.51448986,-905198.6614,44.64214265,TRIDIMIT, SiO2,Tridymit,25.54458893,2.554458893,Webmineral,,TRIDIMIT,1530,-912.271,298.15,1953,3,-856257.3507,298.15,388,52.173,0.04094,-1754500,0,0,0,388,433,37.7,0.0482,0,0,0,0,433,1953,12.397,0.129788,1281100,0,-0.000101876,2.7635E-08,0,0,0,0,0,0,0,0,0,0,0,0,0,0,0,0,0,0,0,0,0,0,0,0
SiI2,[],(G),298.15,6000,34359.58937,324.064707,93001.51251,55.47330085,,,,,,,,SiI2,464,78.847,298.15,6000,2,34359.58937,298.15,1500,57.61219788,0.001271724,-216588,0,-9.97669E-07,2.68466E-10,1500,6000,58.20018005,2.87254E-07,-265618,0,-4.08522E-11,2.01588E-15,0,0,0,0,0,0,0,0,0,0,0,0,0,0,0,0,0,0,0,0,0,0,0,0,0,0,0,0,0,0,0,0
SiI3,[],(G),298.15,6000,-75617.52765,376.9631922,-16388.64068,77.56294591,,,,,,,,SiI3,465,-35.012,298.15,6000,2,-75617.52765,298.15,1500,81.5246582,0.003485606,-424722,0,-2.72788E-06,7.32863E-10,1500,6000,83.13822937,3.12583E-06,-558004,0,-6.03886E-10,4.08542E-14,0,0,0,0,0,0,0,0,0,0,0,0,0,0,0,0,0,0,0,0,0,0,0,0,0,0,0,0,0,0,0,0
CRISTOBALITE,SiO2,(C),298.15,1996,-859058.583,43.40448914,-907998.6698,44.93455776,CRISTOBALITE, SiO2,Cristobalit,25.73712407,2.573712407,Webmineral,,CRISTOBALITE,1529,-915.037,298.15,1996,2,-859058.583,298.15,543,-5627.717,30.901,73628000,0,-0.06238107,4.43907E-05,543,1996,77.583,-0.006075,-4453600,0,2.777E-06,0,0,0,0,0,0,0,0,0,0,0,0,0,0,0,0,0,0,0,0,0,0,0,0,0,0,0,0,0,0,0,0,0
SiI4,[],(G),298.15,6000,-167672.8491,416.3395041,-112997.7561,100.5677802,,,,,,,,SiI4,466,-137.199,298.15,6000,2,-167672.8491,298.15,1500,105.448822,0.005667878,-551902,0,-4.43079E-06,1.18962E-09,1500,6000,108.0812225,2.65816E-06,-773188,0,-3.68498E-10,1.58094E-14,0,0,0,0,0,0,0,0,0,0,0,0,0,0,0,0,0,0,0,0,0,0,0,0,0,0,0,0,0,0,0,0
QUARTZ,SiO2,(C),298.15,1696,-861509.8385,40.29764059,-910977.0059,39.93636277,QUARTZ, SiO2,Quarz ,22.68339686,2.268339686,Webmineral,,QUARTZ,1528,-917.616,298.15,1696,2,-861509.8385,298.15,848,-122.698,0.592567,2975500,0,-0.000367971,-5.58489E-07,848,1696,58.422,0.010326,192700,0,0,0,0,0,0,0,0,0,0,0,0,0,0,0,0,0,0,0,0,0,0,0,0,0,0,0,0,0,0,0,0,0,0,0
