Repository: thermohub/thermoimpex-jupyter

# <img src="Imp-exp-foreign.png" width="100" height="100"> </br> thermoimpex-jupyter 
Import / Export to / from [ThermoHub](https://thermohub.org/thermohub/thermohub/) using jsonimpex scripts 

A collection of Jupyter notebooks used to import(export) foreign format data to and from [ThermoHub](https://thermohub.org/thermohub/thermohub/) database. ThermoHub aims to ensure the consistency traceability and completeness of thermodynamic datasets within a unified thermodynamic database in an general JSON format, accessible from zenodo, gihub or [db.ThermoHub.org](https://db.thermohub.org), with datasets ready to use for geochemical modelling applications.

Provided the data file in original foreign format and the respective import scripts, using jsonimpex library and ThermoMatch, the workflow and specific data operations are given in a jupyter notebook. This allows to read the data from the foreign file and match text, keys, columns, to the respective fields in the ThermoHub format. If provided in a bibJSON format, the bibliographic references are connected to the imported data. 

Arbitrary foreign format types: 
* Format Structured data file: JSON, YAML, or XML, nested structures
* Format Table data file: comma, space, tab, ..., separated file
* Format Key values file: key value

Import Thermodynamic Databases

- [PSI/Nagra TDB2020](/databases/PSINA-TDB2020/readme.md)
- [THEREDA](/databases/THEREDA/readme.md)
- [ThermoChimie](/databases/THERMOCHIMIE/readme.md)
- [SUCPRT](/databases/SUPCRT/readme.md)
- [CEMDATA](/databases/CEMDATA/readme.md)
- [NASA](/databases/NASA/readme.md)
- [MINES](/databases/MINES/readme.md)
- [HERACLES](/databases/HERACLES/readme.md)
- [CODATA](/databases/CODATA/readme.md)
- **New databases are always added**

Propose a new database to be added in the [issue tracker](https://github.com/thermohub/thermoimpex-jupyter/issues)

## ThermoHub

Formats for data types in the [ThermoHub](https://thermohub.org/thermohub/thermohub/) database are described by their respective [JSON schemas](https://github.com/thermohub/thermoimpex-jupyter/tree/main/Resources/data/schemas). GitHub [ThermoHub](https://github.com/thermohub/thermohub) and Zenodo [ThermoHub](https://zenodo.org/records/7385311).

## Resources/

`Resources/` is pulled in from the [thermomatch](https://bitbucket.org/gems4/thermomatch)
repository via git subtree. See [TECHINFO.md](TECHINFO.md) for how to check which
thermomatch branch/commit it reflects, pull updates, or push local edits back upstream.

# Import PSI/Nagra TDB 2020 Thermodynamic Database from table format 

- [Import PSI/Nagra TDB2020 Jupyter](import-PSI-table-data.ipynb)

Import in to a local database ´ORD_TDB2020_v25´

# Update thermodynamic data from table format 

- [Update PSI/Nagra TDB2020 Jupyter](update-PSI-table-data.ipynb)

# Export thermodynamic data from thermohub/thermofun to phreeqc

- [Export PSI/Nagra TDB2020 to phreeqc](export-PSINA-phreeqc.ipynb)

The script uses a thermofun database file and not the thermoimpex scripts

File: databases/PSINA-TDB2020/data-in/temperature/master-solids.csv
here _rdc_ is needed,,type,Symbol_2020,Symbol,Name,Composition,abbreviation,label,DfGm [kJ/mol],sigma DfGm [kJ/mol],DfGm_Ref,DfHm [kJ/mol],sigma DfHm [kJ/mol],DfHm_Ref,Sm [J/(K mol)],sigma Sm [J/(K mol)],Sm_Ref,Cpm [J/(K mol)],sigma Cpm [J/(K mol)],Cpm_Ref,Vm [cm3/mol],sigma Vm [cm3/mol],Vm_Ref,Cpf(T)_coefs ,a0,a0_e,a1*T,a1_e,a2*T^-2,a2_e,a3*T^-0.5,a3_e,a4*T^2,a4_e,a8*T-1,Tmin,Tmax,solids -GEMS,Cpf(T),a0 + a1*T + a2*T^-2 + a3*T^-0.5 + a4*T^2 + a5*T^3 + + a6*T^4 + a7*T^-3 + a8*T^-1 + a9*T^0.5
,Si,d,SiO2(cr),SiO2(cr),Quartz,SiO2,qtz,recommended,,,1989COX/WAG,-910.7,1,1989COX/WAG,41.46,0.2,1989COX/WAG,44.586,0.3,1995ROB/HEM,22.69,0,1995ROB/HEM,,81.145,,0.01828,,-181000,,-698.5,,0.000005406,,,298,847,,,
na,Al,d,Al2O3(alpha),Al2O3(alpha),Corundum,Al2O3,crn,recommended,,,1989COX/WAG,-1675.7,1.3,1989COX/WAG,50.92,0.1,1989COX/WAG,79.095,0.1,1995ROB/HEM,25.59,0.01,1995ROB/HEM,,161.2,,-0.001352,,-1815000,,-1059,,0.0000005381,,,298,1000,,,
,,r,Al(OH)3(cr),Al(OH)3(cr),Gibbsite,Al(OH)3,gbs,recommended,,,1995ROB/HEM,-1293.13,1.19,1995ROB/HEM,68.44,0.3,1995ROB/HEM,91.719,0.3,1995ROB/HEM,31.96,0.02,1995ROB/HEM,1995POK/HEL,54.7,,0.17027,,-1222000,,,,,,,,,,,
,Fe,r,Fe2O3(alpha),Fe2O3(alpha),Hematite,Fe|3|2O3,hm,recommended,,,2023HUM/THO,,,,87.404,0.209,1995ROB/HEM,104.029,,1995ROB/HEM,30.27,0.01,1995ROB/HEM,,1501.5,,-1.2146,,14123000,,-21493,,0.000569,,,298,950,,,
,,r,Fe3O4(cr),Fe3O4(cr),Magnetite,FeFe|3|2O4,mt,recommended,,,,-1115.78,1.6,2013LEM/BER,145.89,0.3,2020LEM/TAY,150.864,0.3,1995ROB/HEM,44.52,0.08,1995ROB/HEM,,2659.1,,-2.5215,,20734000,,-36455,,0.0013677,,,298,800,,,
,,r,FeOOH(alpha),FeOOH(alpha),Goethite,Fe|3|OOH,goe,recommended,,,2013LEM/BER,,,,59.7,0.5,2013LEM/BER,74.319,0.42,2013LEM/BER,20.82,0.04,1995ROB/HEM,,80.361,,-0.08756,,-594080,,,,0.00037689,,-2014.2,200,373,,,
,,r,FeOOH(gamma),FeOOH(gamma),Lepidocrocite,Fe|3|OOH,lp,recommended,,,2023HUM/THO,,,,65.08,0.46,2013LEM/BER,69.135,0.56,2013LEM/BER,22.37,0.08,1995ROB/HEM,,90.981,,0.043899,,386790,,,,-0.000029818,,-10900,200,387,,,
,,rr,Fe(OH)3(mic),Fe(OH)3(mic),_rdc_2-line ferrihydrite,Fe|3|(OH)3,fhy,recommended,,,calculated,-826.7,2,2020LEM/TAY,,,calculated,153.26,10,2020LEM/TAY,34.36,,1992WOL,,,,,,,,,,,,,,,,,
,Ca,r,Ca(OH)2(cr),Ca(OH)2(cr),Portlandite,Ca(OH)2,por,recommended,,,2024RAN/PAL,-985.16,1,2024RAN/PAL,83.4,0.4,2024RAN/PAL,87.488,0.1,2024RAN/PAL,33.06,0.02,1995ROB/HEM,,89.264,,0.033112,,-1035500,,,,,,,298,700,,,
,Mg,r,Mg(OH)2(s),Mg(OH)2(s),Brucite,Mg(OH)2,brc,recommended,,,,,,,63.18,0.4,2024RAN/PAL,76.883,0.3,2024RAN/PAL,24.63,0.07,1995ROB/HEM,,93.393,,0.030121,,-2265900,,,,,,,298,600,,,
,CO3,r,CaCO3(calcite),CaCO3(cr),Calcite,CaCO3,cal,recommended,,,2024RAN/PAL,-1207.5,1.2,2024RAN/PAL,91.71,0.2,2024RAN/PAL,83.472,0.42,2024RAN/PAL,36.93,0.01,1995ROB/HEM,,78.781,,0.056868,,-1090200,,,,,,,298,1200,,,
,,d,CaMg(CO3)2(cr),CaMg(CO3)2(cr),Dolomite,CaMg(CO3)3,dol,recommended,,,2024RAN/PAL,-2325.421,2,2024RAN/PAL,155.17,0.8,2024RAN/PAL,157.51,0.8,2024RAN/PAL,64.34,0.03,1995ROB/HEM,,82.795,,0.348,,-971210,,,,-0.00020378,,,298,650,,,
,,r,MgCO3(s),MgCO3(s),Magnesite,MgCO3,mgs,recommended,,,,,,,65.1,0.6,2024RAN/PAL,76.108,0.8,2024RAN/PAL,28.02,0.01,1995ROB/HEM,,73.335,,0.06399,,-1449500,,,,,,,298,800,,,
,SO4,r,CaSO4w2(cr),CaSO4w2(cr),_rdc_Gypsum,CaSO4(H2O)2,gy,recommended,,,2024RAN/PAL,,,2024RAN/PAL,193.8,0.3,2024RAN/PAL,187.2,0.2,2024RAN/PAL,74.69,0.22,1995ROB/HEM,,,,,,,,,,,,,,,,,
,,r,CaSO4(cr),CaSO4(cr),_rdc_Anhydrite,CaSO4,anh,recommended,,,2024RAN/PAL,-1434.51,1.3,2024RAN/PAL,107.4,0.2,2024RAN/PAL,101.224,0.2,2024RAN/PAL,46.01,0.01,1995ROB/HEM,,372.8,,-0.1574,,1695000,,-4330.8,,0.0000799,,,298,1000,,,
na,other minerals,d,C3AS3(cr),C3AS3(cr),Grossular,Ca3Al2(SiO4)3,grs,recommended,,,1995ROB/HEM,-6640,3.2,1995ROB/HEM,260.12,0.5,1995ROB/HEM,330.206,0.5,1995ROB/HEM,125.28,0.05,1995ROB/HEM,,1529.3,,-0.699,,7443000,,-18940,,0.000253,,,298,1200,,,
na,,d,C3FS3(cr),C3FS3(cr),Andradite,Ca3Fe|3|2(SiO4)3,adr,recommended,,,1995ROB/HEM,-5771,5.9,1995ROB/HEM,316.4,2,1995ROB/HEM,351.874,2,1995ROB/HEM,132.04,0.05,1995ROB/HEM,,809.2,,-0.07025,,-678900,,-7403,,,,,298,1000,,,
na,,d,CaSiO3(cr),CaSiO3(cr),Wollastonite,CaSiO3,wo,recommended,,,1995ROB/HEM,-1634.8,1.4,1995ROB/HEM,81.7,0.1,1995ROB/HEM,86.193,0.1,1995ROB/HEM,39.9,0.03,1995ROB/HEM,,200.78,,-0.02589,,-157900,,-1826,,0.000007434,,,298,1400,,,
,,r,Al(OOH)(alpha),Al(OOH)(alpha),_rdc_Diaspore,Al(OOH),dsp,suplemental,,,1995ROB/HEM,-1001.3,2.2,1995ROB/HEM,35.3,0.2,1995ROB/HEM,53.33,,1995ROB/HEM,17.76,0.03,1995ROB/HEM,,,,,,,,,,,,,,,,,

File: databases/PSINA-TDB2020/data-in/temperature/master-solids.csv
here _rdc_ is needed,,type,Symbol_2020,Symbol,Name,Composition,abbreviation,Ref,label,DfGm [kJ/mol],sigma DfGm [kJ/mol],DfGm_Ref,DfHm [kJ/mol],sigma DfHm [kJ/mol],DfHm_Ref,Sm [J/(K mol)],sigma Sm [J/(K mol)],Sm_Ref,Cpm [J/(K mol)],sigma Cpm [J/(K mol)],Cpm_Ref,Vm [cm3/mol],sigma Vm [cm3/mol],Vm_Ref,Cpf(T)_coefs ,a0,a0_e,a1*T,a1_e,a2*T^-2,a2_e,a3*T^-0.5,a3_e,a4*T^2,a4_e,a8*T-1,Tmin,Tmax,solids -GEMS,Cpf(T),a0 + a1*T + a2*T^-2 + a3*T^-0.5 + a4*T^2 + a5*T^3 + + a6*T^4 + a7*T^-3 + a8*T^-1 + a9*T^0.5
,Si,d,SiO2(cr),SiO2(cr),Quartz,SiO2,qtz,2025MIR,core,,,1989COX/WAG,-910.7,1,1989COX/WAG,41.46,0.2,1989COX/WAG,44.586,0.3,1995ROB/HEM,22.69,0,1995ROB/HEM,,81.145,,0.01828,,-181000,,-698.5,,0.000005406,,,298,847,,,
na,Al,d,Al2O3(alpha),Al2O3(alpha),Corundum,Al2O3,crn,2025MIR,core,,,1989COX/WAG,-1675.7,1.3,1989COX/WAG,50.92,0.1,1989COX/WAG,79.095,0.1,1995ROB/HEM,25.59,0.01,1995ROB/HEM,,161.2,,-0.001352,,-1815000,,-1059,,0.0000005381,,,298,1000,,,
,,r,Al(OH)3(cr),Al(OH)3(cr),Gibbsite,Al(OH)3,gbs,2025MIR,core,,,1995ROB/HEM,-1293.13,1.19,1995ROB/HEM,68.44,0.3,1995ROB/HEM,91.719,0.3,1995ROB/HEM,31.96,0.02,1995ROB/HEM,1995POK/HEL,54.7,,0.17027,,-1222000,,,,,,,,,,,
,,r,Al(OH)3(s),Al(OH)3(s),_rdc_Bayerite,Al(OH)3,byr,2025MIR,recommended,,,2025MIR,-1289,2.5,2024RAN/PAL,,,,101.7,10,2025MIR,33.18,1,2025MIR,,,,,,,,,,,,,,,,,
,Fe,r,Fe2O3(alpha),Fe2O3(alpha),Hematite,Fe|3|2O3,hm,2025MIR,recommended,-739.76,4.6,2023HUM/THO,,,,87.404,0.209,1995ROB/HEM,104.029,,1995ROB/HEM,30.27,0.01,1995ROB/HEM,,1501.5,,-1.2146,,14123000,,-21493,,0.000569,,,298,950,,,
,,r,Fe3O4(cr),Fe3O4(cr),Magnetite,FeFe|3|2O4,mt,2025MIR,recommended,,,2020LEM/TAY,-1115.78,1.6,2013LEM/BER,145.89,0.3,2020LEM/TAY,150.864,0.3,1995ROB/HEM,44.52,0.08,1995ROB/HEM,,2659.1,,-2.5215,,20734000,,-36455,,0.0013677,,,298,800,,,
,,r,FeOOH(alpha),FeOOH(alpha),Goethite,Fe|3|OOH,goe,2025MIR,recommended,-489.537,1.996,2013LEM/BER,,,,59.7,0.5,2013LEM/BER,74.319,0.42,2013LEM/BER,20.82,0.04,1995ROB/HEM,,80.361,,-0.08756,,-594080,,,,0.00037689,,-2014.2,200,373,,,
,,r,FeOOH(gamma),FeOOH(gamma),Lepidocrocite,Fe|3|OOH,lp,2025MIR,recommended,-479.881,2.005,2023HUM/THO,,,,65.08,0.46,2013LEM/BER,69.135,0.56,2013LEM/BER,22.37,0.08,1995ROB/HEM,,90.981,,0.043899,,386790,,,,-0.000029818,,-10900,200,387,,,
,,rr,Fe(OH)3(mic),Fe(OH)3(mic),_rdc_Ferrihydrite-2line,Fe|3|(OH)3,fhy,2025MIR,recommended,,,2023HUM/THO,-826.7,2,2020LEM/TAY,,,,153.26,10,2020LEM/TAY,34.36,,1992WOL,,,,,,,,,,,,,,,,,
,Ca,r,Ca(OH)2(cr),Ca(OH)2(cr),Portlandite,Ca(OH)2,por,2025MIR,core,,,2024RAN/PAL,-985.16,1,2024RAN/PAL,83.4,0.4,2024RAN/PAL,87.488,0.1,2024RAN/PAL,33.06,0.02,1995ROB/HEM,,89.264,,0.033112,,-1035500,,,,,,,298,700,,,
,Mg,r,Mg(OH)2(s),Mg(OH)2(s),Brucite,Mg(OH)2,brc,2025MIR,recommended,,,2023HUM/THO,-923.35,1.4,,63.18,0.4,2024RAN/PAL,76.883,0.3,2024RAN/PAL,24.63,0.07,1995ROB/HEM,,93.393,,0.030121,,-2265900,,,,,,,298,600,,,
,CO3,r,CaCO3(calcite),CaCO3(calcite),Calcite,CaCO3,cal,2025MIR,recommended,,,2024RAN/PAL,-1207.5,1.2,2024RAN/PAL,91.71,0.2,2024RAN/PAL,83.472,0.42,2024RAN/PAL,36.93,0.01,1995ROB/HEM,,78.781,,0.056868,,-1090200,,,,,,,298,1200,,,
,,d,CaMg(CO3)2(cr),CaMg(CO3)2(cr),Dolomite,CaMg(CO3)3,dol,2025MIR,recommended,,,2024RAN/PAL,-2325.421,2,2024RAN/PAL,155.17,0.8,2024RAN/PAL,157.51,0.8,2024RAN/PAL,64.34,0.03,1995ROB/HEM,,82.795,,0.348,,-971210,,,,-0.00020378,,,298,650,,,
,,r,MgCO3(s),MgCO3(s),Magnesite,MgCO3,mgs,2025MIR,recommended,,,2024RAN/PAL,-1112.203,1.6,,65.1,0.6,2024RAN/PAL,76.108,0.8,2024RAN/PAL,28.02,0.01,1995ROB/HEM,,73.335,,0.06399,,-1449500,,,,,,,298,800,,,
,SO4,rr,CaSO4w2(cr),CaSO4w2(cr),_rdc_Gypsum,CaSO4(H2O)2,gy,2025MIR,recommended,,,2024RAN/PAL,,,2024RAN/PAL,193.8,0.3,2024RAN/PAL,187.2,0.2,2024RAN/PAL,74.69,0.22,1995ROB/HEM,,,,,,,,,,,,,,,,,
,,r,CaSO4(cr),CaSO4(cr),Anhydrite,CaSO4,anh,2025MIR,recommended,,,2024RAN/PAL,-1434.51,1.3,2024RAN/PAL,107.4,0.2,2024RAN/PAL,101.224,0.2,2024RAN/PAL,46.01,0.01,1995ROB/HEM,,372.8,,-0.1574,,1695000,,-4330.8,,0.0000799,,,298,1000,,,
na,,d,CaSiO3(cr),CaSiO3(cr),Wollastonite,CaSiO3,wo,2025MIR,recommended,,,1995ROB/HEM,-1634.8,1.4,1995ROB/HEM,81.7,0.1,1995ROB/HEM,86.193,0.1,1995ROB/HEM,39.9,0.03,1995ROB/HEM,,200.78,,-0.02589,,-157900,,-1826,,0.000007434,,,298,1400,,,
,,r,AlOOH(cr),AlOOH(cr),_rdc_Boehmite,AlOOH,bhm,2025MIR,recommended,,,2025MIR,,,,,,,54.24,,1995ROB/HEM,19.54,,1995ROB/HEM,,206,,-0.0349,,1030000,,-2640,,,,,298,600,,,
,,r,AlOOH(alpha),AlOOH(alpha),_rdc_Diaspore,AlOOH,dsp,2025MIR,supplemental,,,1995ROB/HEM,-1001.3,2.2,1995ROB/HEM,35.3,0.2,1995ROB/HEM,53.33,,1995ROB/HEM,17.76,0.03,1995ROB/HEM,,,,,,,,,,,,,,,,,
,,r,Al(OH)3(mcr),Al(OH)3(mcr),_rdc_Al(OH)3(mcr),Al(OH)3,,2025MIR,supplemental,,,2025MIR,-1275.9,3.5,2022LOT/GEI,,,,130,14,2025MIR,38.04,1,2022LOT/GEI,,,,,,,,,,,,,,,,,
,,r,AlOOH(mcr),AlOOH(mcr),_rdc_AlOOH(mcr),AlOOH,,2025MIR,supplemental,,,2025MIR,,,,70,15,2025MIR,77,20,2025MIR,29.15,1,2025MIR,,,,,,,,,,,,,,,,,

File: databases/PSINA-TDB2020/data-in/temperature/reacdc-solids.csv
comment,Symbol,Name,Composition,agg_state,abbreviation,Ref,label,logK,sigma logK,logK_Ref,DrHm [kJ/mol],sigma DrHm [kJ/mol],DrHm_Ref,DrSm [J/(K mol)],sigma DrSm [J/(K mol)],DrSm_Ref,DrCpm [J/(K mol)],sigma DrCpm [J/(K mol)],DrCpm_Ref,T-min,T-max,Reaction,logKf(T)_coefficients,a0,a0_e,a1*T,a1_e,a2*T^-1,a2_e,a3*lnT,a3_e
r,Fe(OH)3(mic),Ferrihydrite-2line,Fe|+3|(OH)3,s,fhy,2025MIR,recommended,3.5,0.4,2023HUM/THO,,,,,,,,,,273,373,Fe(OH)3(mic) + 3H+ = Fe+3 + 3H2O(l),,,,,,,,,
d,MgCO3(s),Magnesite,MgCO3,s,mgs,2025MIR,recommended,-7.85,0.229,2024RAN/PAL,,,,,,,,,,273,523,MgCO3(s) = Mg+2 + CO3-2,,,,,,,,,
d,Mg(OH)2(s),Brucite,Mg(OH)2,s,brc,2025MIR,recommended,17.11,0.2,2023HUM/THO,,,,,,,,,,273,523,Mg(OH)2(s) + H+ = Mg+2 + 2H2O(l),,,,,,,,,
r,CaSO4w2(cr),Gypsum,CaSO4(H2O)2,s,gy,2025MIR,recommended,4.61,0.05,2024RAN/PAL,1,0.1,2024RAN/PAL,91.6,1,2024RAN/PAL,335.396,3,2024RAN/PAL,273,423,Ca2+ + SO4-2 + 2H2O(l) = CaSO4w2(cr),,,,,,,,,
r,CaSO4w0.5(cr),Hemihydrate ,CaSO4(H2O)0.5,s,hh,2025MIR,recommended,-0.735,0.35,2018LI/ZEN,18.011,2,2018LI/ZEN,46.327,2,2018LI/ZEN,47.497,5,2018LI/ZEN,371,473,CaSO4w2(cr) = CaSO4w0.5(cr) + 1.5H2O(l) ,,,,,,,,,
r,SiO2(am),Silica(am),SiO2,s,siam,2025MIR,recommended,-2.692,0.02,2024RAN/PAL,13.444,0.209,2024RAN/PAL,-6.442,0.72,2024RAN/PAL,0,,2024RAN/PAL,273,423,SiO2(am) + 2H2O(l) = Si(OH)4(aq),,-0.336466,0.013877,,,-702.2267,5.5668,,
r,AlOOH(cr),Boehmite,AlOOH,s,bhm,2025MIR,recommended,7.61,0.5,2025MIR,-115.5,2.3,2025MIR,-241.7,5,,-38,40,2025MIR,273,623,AlOOH(cr) + 3H+ = Al+3 + 2H2O(l),,,,,,,,,
r,Al(OH)3(s),Bayerite,Al(OH)3,s,byr,2025MIR,recommended,-0.871,0.1,2024RAN/PAL,16.175,2,2024RAN/PAL,37.576,7,,212.332,40,2025MIR,273,373,Al(OH)3(s) + OH- = Al(OH)4-,,,,,,,,,
r,AlOOH(alpha),Diaspore,Al(OOH),s,dsp,2025MIR,supplemental,6.888,0.4,2025MIR,-110.3,3.4,2025MIR,-238.2,5,2025MIR,-37.13,10,2025MIR,423,623,AlOOH(alpha) + 3H+ = Al+3 + 2H2O(l),,,,,,,,,
r,Al(OH)3(mcr),Al(OH)3(mcr),Al(OH)3,s,,2025MIR,suplemental,-0.67,0.3,2012LOT/PEL,,,,-2.5,5,,,,2025MIR,273,343,Al(OH)3(mcr) + OH- = Al(OH)4-,,,,,,,,,
r,AlOOH(mcr),AlOOH(mcr),AlOOH,s,,2025MIR,suplemental,8.4,1,2025MIR,-129.3,6,2025MIR,,,,-60.8,20,2025MIR,273,423,AlOOH(mcr) + 3H+ = Al+3 + 2H2O(l),,,,,,,,,
