Repository: thermohub/thermoimpex-jupyter

# <img src="Imp-exp-foreign.png" width="100" height="100"> </br> thermoimpex-jupyter 
Import / Export to / from [ThermoHub](https://thermohub.org/thermohub/thermohub/) using jsonimpex scripts 

A collection of Jupyter notebooks used to import(export) foreign format data to and from [ThermoHub](https://thermohub.org/thermohub/thermohub/) database. ThermoHub aims to ensure the consistency traceability and completeness of thermodynamic datasets within a unified thermodynamic database in an general JSON format, accessible from zenodo, gihub or [db.ThermoHub.org](https://db.thermohub.org), with datasets ready to use for geochemical modelling applications.

Provided the data file in original foreign format and the respective import scripts, using jsonimpex library and ThermoMatch, the workflow and specific data operations are given in a jupyter notebook. This allows to read the data from the foreign file and match text, keys, columns, to the respective fields in the ThermoHub format. If provided in a bibJSON format, the bibliographic references are connected to the imported data. 

Arbitrary foreign format types: 
* Format Structured data file: JSON, YAML, or XML, nested structures
* Format Table data file: comma, space, tab, ..., separated file
* Format Key values file: key value

Import Thermodynamic Databases

- [PSI/Nagra TDB2020](/databases/PSINA-TDB2020/readme.md)
- [THEREDA](/databases/THEREDA/readme.md)
- [ThermoChimie](/databases/THERMOCHIMIE/readme.md)
- [SUCPRT](/databases/SUPCRT/readme.md)
- [CEMDATA](/databases/CEMDATA/readme.md)
- [NASA](/databases/NASA/readme.md)
- [MINES](/databases/MINES/readme.md)
- [HERACLES](/databases/HERACLES/readme.md)
- [CODATA](/databases/CODATA/readme.md)
- **New databases are always added**

Propose a new database to be added in the [issue tracker](https://github.com/thermohub/thermoimpex-jupyter/issues)

## ThermoHub

Formats for data types in the [ThermoHub](https://thermohub.org/thermohub/thermohub/) database are described by their respective [JSON schemas](https://github.com/thermohub/thermoimpex-jupyter/tree/main/Resources/data/schemas). GitHub [ThermoHub](https://github.com/thermohub/thermohub) and Zenodo [ThermoHub](https://zenodo.org/records/7385311).

## Resources/

`Resources/` is pulled in from the [thermomatch](https://bitbucket.org/gems4/thermomatch)
repository via git subtree. See [TECHINFO.md](TECHINFO.md) for how to check which
thermomatch branch/commit it reflects, pull updates, or push local edits back upstream.

# Import PSI/Nagra TDB 2020 Thermodynamic Database from table format 

- [Import PSI/Nagra TDB2020 Jupyter](import-PSI-table-data.ipynb)

Import in to a local database ´ORD_TDB2020_v25´

# Update thermodynamic data from table format 

- [Update PSI/Nagra TDB2020 Jupyter](update-PSI-table-data.ipynb)

# Export thermodynamic data from thermohub/thermofun to phreeqc

- [Export PSI/Nagra TDB2020 to phreeqc](export-PSINA-phreeqc.ipynb)

The script uses a thermofun database file and not the thermoimpex scripts

File: databases/PSINA-TDB2020/data-in/dcomp-solids.Pb.csv
Symbol,Name,Composition,agg_state,DfGm [kJ/mol],sigma DfGm [kJ/mol],DfGm_Ref,DfGm_Page_2023HUM/THO,DfHm [kJ/mol],sigma DfHm [kJ/mol],DfHm_Ref,DfHm_Page_2023HUM/THO,Sm [J/(K mol)],sigma Sm [J/(K mol)],Sm_Ref,Sm_Page_2023HUM/THO,Cpm [J/(K mol)],sigma Cpm [J/(K mol)],Cpm_Ref,Sm_Page_2023HUM/THO.1
PbSO4(cr),PbSO4(cr),PbSO4,s,-813.036,0.447,1989COX/WAG,500.0,-919.97,0.4,1989COX/WAG,500.0,148.5,0.6,2023HUM/THO,508,,,,
Pb(cr),Lead,Pb|0|,s,0.0,0.0,,,,,,,64.8,0.3,1989COX/WAG,487,26.65,0.1,1989COX/WAG,487.0
