Repository: thermohub/thermoimpex-jupyter

# <img src="Imp-exp-foreign.png" width="100" height="100"> </br> thermoimpex-jupyter 
Import / Export to / from [ThermoHub](https://thermohub.org/thermohub/thermohub/) using jsonimpex scripts 

A collection of Jupyter notebooks used to import(export) foreign format data to and from [ThermoHub](https://thermohub.org/thermohub/thermohub/) database. ThermoHub aims to ensure the consistency traceability and completeness of thermodynamic datasets within a unified thermodynamic database in an general JSON format, accessible from zenodo, gihub or [db.ThermoHub.org](https://db.thermohub.org), with datasets ready to use for geochemical modelling applications.

Provided the data file in original foreign format and the respective import scripts, using jsonimpex library and ThermoMatch, the workflow and specific data operations are given in a jupyter notebook. This allows to read the data from the foreign file and match text, keys, columns, to the respective fields in the ThermoHub format. If provided in a bibJSON format, the bibliographic references are connected to the imported data. 

Arbitrary foreign format types: 
* Format Structured data file: JSON, YAML, or XML, nested structures
* Format Table data file: comma, space, tab, ..., separated file
* Format Key values file: key value

Import Thermodynamic Databases

- [PSI/Nagra TDB2020](/databases/PSINA-TDB2020/readme.md)
- [THEREDA](/databases/THEREDA/readme.md)
- [ThermoChimie](/databases/THERMOCHIMIE/readme.md)
- [SUCPRT](/databases/SUPCRT/readme.md)
- [CEMDATA](/databases/CEMDATA/readme.md)
- [NASA](/databases/NASA/readme.md)
- [MINES](/databases/MINES/readme.md)
- [HERACLES](/databases/HERACLES/readme.md)
- [CODATA](/databases/CODATA/readme.md)
- **New databases are always added**

Propose a new database to be added in the [issue tracker](https://github.com/thermohub/thermoimpex-jupyter/issues)

## ThermoHub

Formats for data types in the [ThermoHub](https://thermohub.org/thermohub/thermohub/) database are described by their respective [JSON schemas](https://github.com/thermohub/thermoimpex-jupyter/tree/main/Resources/data/schemas). GitHub [ThermoHub](https://github.com/thermohub/thermohub) and Zenodo [ThermoHub](https://zenodo.org/records/7385311).

## Resources/

`Resources/` is pulled in from the [thermomatch](https://bitbucket.org/gems4/thermomatch)
repository via git subtree. See [TECHINFO.md](TECHINFO.md) for how to check which
thermomatch branch/commit it reflects, pull updates, or push local edits back upstream.

File: files/IVTAN2000/IVTAN-2000_fixed_v2.csv (part 1 of 9)
XNAME,FULLNAME,COND,FIRST,LAST,G,S,H,A,B,C,D,E,F,Table2_NAME,Table2_FORMULA,Table2_Mineral_Name,molar_volume(cm^3/mol),molar_volume(J/bar),Table2_Quelle,Table2_Bemerkungen
H2O,[],(G),298.15,20000,-231478.9532,188.7624364,-241804.9447,27.18002319,0.013809894,197012,0,1.72973E-06,-1.38644E-09,,,,,,,
BITOVNIT,NaCa4Al9Si11O40,(C),298.15,1400,-20073190.45,1019.919363,-20914969,1336.0502,0.2873721,-34530664,0,0,0,BITOVNIT, NaCa4Al9Si11O40,Bytownit,106.604796,10.6604796,Webmineral,data for Na+Ca=1 normalized forumula
ANDESIN,Na3Ca2Al7Si13O40,(C),298.15,900,-19365238.95,1034.977342,-20203859.25,1329.98485,0.26833945,-34216940,0,0,0,ANDESIN, Na3Ca2Al7Si13O40,Andesit,86.46991179,8.646991179,Webmineral,data for Na+Ca=1 normalized forumula
OLIGOKLAS,Na4CaAl6Si14O40,(C),298.15,1400,-19044718.19,1042.506849,-19881759.21,1301.7496,0.2898819,-32188186,0,0,0,OLIGOKLAS, Na4CaAl6Si14O40,Oligoklas,95.30639967,9.530639967,Webmineral,data for Na+Ca=1 normalized forumula
LABRADOR,NaCaAl3Si5O16,(C),298.15,1400,-7806851.728,412.4852675,-8142615.636,527.55996,0.1162874,-13343770,0,0,0,LABRADOR, NaCaAl3Si5O16,Labradorit,95.57639231,9.557639231,Webmineral,data for Na0.4Ca0.6Al1.6Si2.4O8
GEHLENITE,Ca2Al2SiO7,(C),298.15,1863,-3838417.953,198.2938937,-3986393.13,275.40872,0.02790061,-7818026,0,0,0,GEHLENITE, Ca2Al2SiO7,Gehlenit,90.22371287,9.022371287,Webmineral,
GROSSULAR,Ca3Al2Si3O12,(C),298.15,1700,-6364045.25,241.3916008,-6641757.311,456.19798,0.04919208,-13138802,0,0,0,GROSSULAR, Ca3Al2Si3O12,Grossular,125.2928968,12.52928968,Webmineral,
AMORTHITE,CaAl2Si2O8,(C),298.15,1826,-4052806.244,202.4730587,-4221479.273,296.95117,0.04337771,-13532004,0,0,0,AMORTHITE, CaAl2Si2O8,Anorthit,100.892688,10.0892688,Webmineral,data probably for Na0.05Ca0.95Al1.95Si2.05O8
CaAl2SiO6,[],(C),298.15,1700,-3160138.856,144.7475517,-3291179.303,233.16042,0.02112415,-7370446,0,0,0,CaAl2SiO6, CaAl2SiO6,Kushiroit,63.42337984,6.342337984,Mineralienatlas,
AMORTHITE,CaAl2Si2O8,(L),298.15,3000,-3889634.143,134.3969335,-4150041.92,380.653,0,0,0,0,0,,,,,,,
FTORFLOGOPIT,KMg3AlSi3F2O10,(C),298.15,1670,-6113175.715,317.5241434,-6369861.73,421.89738,0.07178028,-8976718,0,0,0,FTORFLOGOPIT, KMg3AlSi3F2O10,Fluorphlogopit,148.2575778,14.82575778,Webmineral,data for average solid solution
K2Al2Si6O16,[],(C),298.15,1473,-7576642.328,476.0637197,-7900838.574,571.98342,0.07730184,-19041016,0,0,0,K2Al2Si6O16, K2Al2Si6O16,Orthoclase,109.0865633,10.90865633,Webmineral,die Daten sind f�r die einfache Formel
KALCILIT,KAlSiO4,(C),298.15,810,-2024511.302,133.0314463,-2108228.408,123.10569,0.07261688,-2225356,0,0,0,KALCILIT, KAlSiO4,Kalsilit,60.37497219,6.037497219,Webmineral,
FTORFLOGOPIT,KMg3AlSi3F2O10,(L),298.15,2500,-5679127.707,352.7790326,-6147590.358,537.5155,0,0,0,0,0,,,,,,,
KALIOPHILITE,K2Al2Si2O6,(C),298.15,1400,-4100637.524,266.0628993,-4215619.814,239.51858,0,0,0,0,0,KALIOPHILITE,KAlSiO4,,59.69012096,5.969012096,,Kaliophilite is KAlSiO4; Formel war anders
K2Al2Si6O16,[],(L),298.15,2500,-7655574.281,238.5803601,-7975697.846,765.489,0,0,0,0,0,,,,,,,
LEUCITE,K2Al2Si4O12,(C),298.15,1400,6313720.547,368.1370218,6067032.846,328.19818,0,0,0,0,0,LEUCITE, K2Al2Si4O12,,88.67752823,8.867752823,Webmineral,die Daten sind f�r die einfache Formel
KAlSi3O8_GLASS,[GLASS],(C),298.15,1400,-3749351.496,263.3413101,-3903903.603,259.17868,0.07178028,-5977506,0,0,0,,,,,,,
MICROCLINE,K2Al2Si6O16,(C),298.15,1473,-7576543.307,439.2533197,-7911714.574,571.98342,0.07730184,-19041016,0,0,0,MICROCLINE, K2Al2Si6O16,,108.6770577,10.86770577,Webmineral,die Daten sind f�r die einfache Formel
ANDULARIA,K2Al2Si6O16,(C),298.15,1473,-7579417.438,468.5343197,-7905858.574,571.98342,0.07730184,-19041016,0,0,0,ANDULARIA, K2Al2Si6O16,Adular,109.0865633,10.90865633,,das sind noch die Orthoklas Daten. die Daten sind f�r die einfache Formel
CORDIERITE,Mg2Al4Si5O18,(C),298.15,1700,-8722020.749,407.0489168,-9109724.174,626.1951,0.0911894,-20078400,0,0,0,CORDIERITE, Mg2Al4Si5O18,Cordierit ,236.3118145,23.63118145,Webmineral,
Mg2Al4Si5O18,[],(C),298.15,2000,-8721993.754,407.2646242,-9109680.022,626.1951,0.0911894,-20078400,0,0,0,Mg2Al4Si5O18, Mg2Al4Si5O18,Indialit,234.7611132,23.47611132,Webmineral,
NEFELIN-SINT.,NaAlSiO4,(C),298.15,1796,-1991789.57,124.24675,-2074764.526,27.73329,0.2953198,0,0,0,0,NEFELIN-SINT., NaAlSiO4,Nephelin,54.90310454,5.490310454,Webmineral,data probably for Na0.75K0.25Al(SiO4)
KARNEGIT,NaAlSiO4,(C),298.15,1700,-1991789.564,124.2469317,-2074764.471,123.56582,0.07178028,-2438690,0,0,0,KARNEGIT, NaAlSiO4,Tief-Carnegieit,57.93186496,5.793186496,Materialsproject,
JADEITE,Na2Al2Si4O12,(C),298.15,1750,-5770513.759,266.907566,-6040660.409,402.90656,0.09553972,-9930442,0,0,0,JADEITE, Na2Al2Si4O12,Jadeit,62.88560267,6.288560267,Materialsproject,die Daten sind f�r die einfache Formel
ALPHA-SPODUMEN,Al2Si4Li2O12,(C),298.15,1200,-5828622.741,258.5413726,-6091693.467,370.86478,0.13753704,-8366000,0,0,0,,,,,,,
LOW_ALBIT,Na2Al2Si6O16,(C),298.15,1698,-7507672.978,420.0144127,-7841857.712,516.1822,0.1162874,-12557366,0,0,0,LOW_ALBIT, Na2Al2Si6O16,Albit,104.7150913,10.47150913,Materialsproject,Only data for normal albite was found. Data for Na=Al=1 
BETA-SPODUMENE,Al2Si4Li2O12,(C),298.15,1700,-5787536.678,308.7381542,-6035641.234,414.28432,0.0911894,-10306912,0,0,0,,,,,,,
SILLIMANITE,Al2SiO5,(C),298.15,1500,-2475814.887,96.1795023,-2588436.323,164.3919,0.03363132,-4609666,0,0,0,SILLIMANITE, Al2SiO5,Sillimanit,49.87838084,4.987838084,Webmineral,
EUCRYPTITE,Al2Si2Li2O8,(C),298.15,1600,-4060822.261,207.4996003,-4229424.202,308.45442,0.0568888,-8784300,0,0,0,,,,,,,
MULLITE_1,Al6Si2O13,(C),298.15,2023,-6530468.894,274.8558318,-6817569.242,233.53689,0.6337245,-5584304,0,-0.000385882,0,MULLITE, Al6Si2O13,Mullit,101.1900312,10.11900312,Webmineral,data for Al+Si=6 normalised formula
KIANITE,Al2SiO5,(C),298.15,1500,-2479972.612,92.1637441,-2593791.346,171.71215,0.02919734,-5212018,0,0,0,KIANITE, Al2SiO5,Kyanit,44.18143569,4.418143569,Webmineral,
ANDALUSITE,Al2SiO5,(C),298.15,1600,-2475766.403,93.20958641,-2589273.319,172.42326,0.02610192,-5111626,0,0,0,ANDALUSITE, Al2SiO5,Andalusit,51.5148976,5.15148976,Webmineral,
MERWINITE,Ca3MgSi2O8,(C),298.15,1700,-4399332.643,253.0968755,-4563227.434,304.9407,0.05036332,-6023520,0,0,0,MERWINITE, Ca3MgSi2O8,Werwinit,98.46651803,9.846651803,Webmineral,
DIOPSIDE,CaMgSi2O6,(C),298.15,1665,-3070764.448,143.0743064,-3201663.317,185.97618,0.12373314,-5588488,0,-4.39215E-05,0,DIOPSIDE, CaMgSi2O6,Diopsid,66.36399118,6.636399118,Webmineral,
MONTISELLITE,CaMgSiO4,(C),298.15,1763,-2175542.039,110.4435896,-2261326.308,150.588,0.03199995,-3283654,0,0,0,MONTISELLITE, CaMgSiO4,Monticellit,51.1641079,5.11641079,Webmineral,
AKERMANITE,Ca2MgSi2O7,(C),298.15,1727,-3730197.024,209.1713271,-3874288.641,251.90026,0.04722607,-4802084,0,0,0,AKERMANITE, Ca2MgSi2O7,Akermanit,92.72290128,9.272290128,Webmineral,
HIGH_ALBIT,Na2Al2Si6O16,(C),298.15,1688,8143091.569,457.6601051,7820130.898,565.45794,0.08165216,-17175398,0,0,0,,,,,,,
PSEDOWOLLAST.].,CaSiO3,(C),298.15,1817,-1565091.649,87.43340487,-1626766.403,108.13055,0.01648102,-2363396,0,0,0,PSEDOWOLLAST.]., CaSiO3,Pseudowollastonit,119.857162,11.9857162,Webmineral,
RANKINITE,Ca3Si2O7,(C),298.15,2343,-3793602.321,210.8446929,-3939124.592,257.29633,0.05580122,-5362606,0,0,0,RANKINITE, Ca3Si2O7,Rankinit,95.78967646,9.578967646,Webmineral,
Ca2SiO4_GAMMA,[GAMMA],(C),298.15,1100,-2230984.654,120.4831585,-2315705.196,133.27038,0.05153456,-1940912,0,0,0,Ca2SiO4_GAMMA, Ca2SiO4_GAMMA,Calcio-Olivin,58.26120078,5.826120078,Mineralienatlas,
Ca3SiO5,[],(C),298.15,1800,-2822726.43,168.5921628,-2926002.851,208.52255,0.03605746,-4245746,0,0,0,Ca3SiO5, Ca3SiO5,Hatrurit,75.72039054,7.572039054,Webmineral,
MULLITE_2,Al2Si2O13,(C),298.15,2000,-6540202.857,254.3591986,-6817862.221,465.52607,0.05462998,-13854096,0,0,0,MULLITE, Al6Si2O13,Mullit,101.1900312,10.11900312,Webmineral,data for Al+Si=6 normalised formula
WOLLASTONITE,CaSiO3,(C),298.15,1817,-1570581.344,81.99537721,-1633877.443,111.43512,0.0150588,-2727316,0,0,0,WOLLASTONITE, CaSiO3,Wollastonite-1A,39.93683014,3.993683014,Webmineral,
SPHENE,CaSiTiO5,(C),298.15,1673,-2495623.7,129.2686715,-2601612.836,177.31737,0.02317382,-4028228,0,0,0,SPHENE, CaSiTiO5,Titanit,55.64759169,5.564759169,Webmineral,
SiBe2O4,[],(C),298.15,1833,-2053933.675,64.42760325,-2143785.196,124.02595,0.07851491,-4534372,0,-3.3464E-05,0,,,,,,,
Ca2Si,[],(C),298.15,1183,-217606.1762,81.15751568,-209147.8187,67.3463,0.0179869,0,0,0,0,Ca2Si, Ca2Si,,49.99174764,4.999174764,Materialsproject,
SiBr3,[],(G),298.15,6000,-279563.6979,351.2123955,-225998.7796,80.05488586,0.006619464,-567158,0,-5.16553E-06,1.38506E-09,,,,,,,
CaSi,[],(C),298.15,1513,-154992.2031,45.18114468,-150586.5853,42.6666,0.0150588,0,0,0,0,CaSi, CaSi,,28.67442323,2.867442323,Materialsproject,
SiBr4,[],(G),298.15,6000,-462442.159,379.259898,-415798.7148,102.7340393,0.011418773,-748086,0,-8.88336E-06,2.37681E-09,,,,,,,
CaSi2,[],(C),298.15,1263,-154221.9879,50.62121836,-150585.9372,60.6535,0.0271895,0,0,0,0,CaSi2, CaSi2,,40.7464066,4.07464066,Materialsproject,
SiBr,[],(G),298.15,6000,124312.0937,247.1836795,175149.7986,43.24151611,-0.011085858,-171946,0,8.74413E-06,-2.23556E-09,,,,,,,
SiCdO3,[],(C),298.15,1514,-1128855.658,97.47283483,-1190061.336,87.843,0.0426666,-1045750,0,0,0,SiCdO3, SiCdO3,,39.96192239,3.996192239,Materialsproject,
SiBr2,[],(G),298.15,6000,-105245.1476,304.6086746,-50999.10169,56.50170898,0.003648978,-335404,0,-2.85163E-06,7.65385E-10,,,,,,,
Si3Cr5,[],(C),298.15,1920,-325366.4889,179.3186822,-324994.425,119.262,0.314195,-276000,0,-0.000300612,1.08954E-07,Si3Cr5, Si3Cr5,,56.85322427,5.685322427,Materialsproject,
SiC_CB,[CB],(C),298.15,2500,-71626.93139,16.6127008,-72999.19484,31.24,0.028949,-1055200,0,-1.3475E-05,2.171E-09,,,,,,,
SiCr,[],(C),298.15,1720,-71493.98515,45.35453169,-70998.64796,51.11,0.00942,-783900,0,0,0,SiCr, SiCr,,14.64976072,1.464976072,Materialsproject,
SiC,[],(G),298.15,6000,679830.57,226.0923014,734948.4895,27.92306519,0.016850183,-95382,0,-1.05266E-05,2.92524E-09,,,,,,,
Si2Cr,[],(C),298.15,1733,-98803.16822,55.65637388,-99998.09968,60.696,0.027886,-498700,0,0,0,Si2Cr, Si2Cr,,21.50125063,2.150125063,Materialsproject,
SiC2,[],(G),298.15,6000,569048.7864,247.7381274,626940.3022,37.31636047,0.041082751,17456,0,-2.66958E-05,6.36166E-09,,,,,,,
SiCr3,[],(C),298.15,2020,-137491.9181,86.80907703,-137997.2947,87.925,0.032264,-645800,0,0,0,SiCr3, SiCr3,,27.73767923,2.773767923,Materialsproject,
Si2C,[],(G),298.15,6000,488287.0056,246.4250465,544415.1847,41.77385712,0.038051819,-166708,0,-2.73379E-05,7.11124E-09,,,,,,,
FAYALITE,Fe2SiO4,(C),298.15,1700,-1392743.002,138.6254398,-1465987.014,152.72133,0.03915288,-2802610,0,0,0,FAYALITE, Fe2SiO4,,43.71170871,4.371170871,Webmineral,
SiC,[],(C),298.15,3103,-70510.66457,16.48769238,-71899.19726,32.049,0.02697,-1092000,0,-1.2161E-05,1.958E-09,,,,,,,
FeSi,[],(C),298.15,1693,-89248.50116,50.20105138,-80312.49386,44.84176,0.0179869,0,0,0,0,FeSi, FeSi,Naquit,13.5919717,1.35919717,Mindat,
SiC,[],(L),298.15,5600,-8608.467639,-4.026899991,-44007.1715,63,0,0,0,0,0,,,,,,,
Si2H6,[],(C),298.15,2000,94314.14583,274.203602,79897.3727,53.91887,0.1363658,-1033202,0,-4.47581E-05,0,Si2H6, Si2H6,,23,2.3,,
K2Si2O5,[],(C),298.15,1318,-2372691.573,190.5961649,-2504995.176,191.852,0.036585,-3716600,0,0,0,K2Si2O5, K2Si2O5,,86.60711623,8.660711623,Materialsproject,
K2SiO3,[],(C),298.15,1249,-1459204.197,146.0118172,-1542996.478,116.485,0.052007,-1281900,0,0,0,K2SiO3, K2SiO3,,63.9819334,6.39819334,Materialsproject,
DIOPSIDE,CaMgSi2O6,(L),298.15,3000,-3070274.922,8.464413093,-3221481.536,355.47134,0,0,0,0,0,,,,,,,
K2Si4O9,[],(C),298.15,1043,-4123964.907,265.6507512,-4314754.98,253.15516,0.15933047,0,0,0,0,K2Si4O9, K2Si4O9,,149.388837,14.9388837,Materialsproject,
MgSiO3,[],(C),298.15,1850,-1482886.991,67.50548804,-1548513.548,-74.302629,0.638558375,2806794,0,-0.000803676,3.69577E-07,MgSiO3, MgSiO3,Enstatit,62.64381372,6.264381372,Webmineral,Daten f�r Mg2Si2O6
Mg2SiO4,[],(C),298.15,2173,-2087941.286,95.23003192,-2176378.199,136.57495,0.059937203,-3126792,0,-2.35718E-05,4.77986E-09,Mg2SiO4, Mg2SiO4,Forsterit,43.66052051,4.366052051,Webmineral,
KLINOENSTATIT]T,Mg2Si2O6,(C),298.15,1798,-2966343.012,135.7124285,-3097507.257,205.3853,0.03965484,-5253848,0,0,0,KLINOENSTATIT]T, Mg2Si2O6,Klinoenstatit,62.548965,6.2548965,Webmineral,
WOLLASTONITE,CaSiO3,(L),298.15,3000,-1525836.386,53.50142792,-1615752.631,150.588,0,0,0,0,0,,,,,,,
Mg2Si_1,[],(C),298.15,1375,-90221.47582,81.65066532,-77781.47658,89.18156,-0.032201571,-1501698,0,5.01694E-05,-1.81813E-08,Mg2Si, Mg2Si,,38.82594591,3.882594591,Materialsproject,
Mg2Si_2,[],(C),298.15,1375,-90221.47582,81.65066532,-77781.47658,89.18156,-0.032201571,-1501698,0,5.01694E-05,-1.81813E-08,Mg2Si, Mg2Si,,37.16172731,3.716172731,Materialsproject,
PSEDOWOLLAST.].,CaSiO3,(L),298.15,3000,-1472584.607,75.9434869,-1582227.083,146.405,0,0,0,0,0,,,,,,,
TEPHROITE,SiMn2O4,(C),298.15,1618,-1655701.228,142.2350642,-1729666.105,159.03766,0.01949278,-3112152,0,0,0,TEPHROITE, SiMn2O4,Tephroit,43.71170871,4.371170871,Webmineral,
RHODONITE,SiMnO3,(C),298.15,1564,-1265102.602,102.4921902,-1320152.409,110.51486,0.01623004,-2576728,0,0,0,RHODONITE, SiMnO3,Rhodonit,34.71342598,3.471342598,Mindat,Data for pure Mn end member
Ca2SiO4_BETA,[BETA],(C),298.15,2403,-2222646.828,127.5944346,-2305247.143,145.86121,0.04074242,-2618558,0,0,0,,,,,,,
Si3Mn5,[],(C),298.15,1573,-242126.3589,238.8564153,-200778.1359,201.311058,0.054148935,-1959736,0,0,0,Si3Mn5, Si3Mn5,,59.55174555,5.955174555,Materialsproject,
SiMn,[],(C),298.15,1548,-67478.52512,46.41919381,-60568.61904,49.309204,0.012774882,-640000,0,0,0,SiMn, SiMn,,13.92078058,1.392078058,Materialsproject,
SiMn3,[],(C),298.15,1348,-94447.56381,103.6271406,-79558.00312,100.856313,0.052065801,-1471580,0,0,0,SiMn3, SiMn3,,27.25018694,2.725018694,Materialsproject,Materialsproject
Si3N4,[],(C),298.15,4000,-691355.5221,66.07435176,-787797.2108,98.877,0.077739,-2419900,0,-2.1211E-05,2.376E-09,Si3N4, Si3N4,,44.76498113,4.476498113,Materialsproject,
SPHENE,CaSiTiO5,(L),298.15,3000,-2460673.84,37.10230116,-2597875.688,279.4244,0,0,0,0,0,,,,,,,
Na4SiO4,[],(C),298.15,1393,-2021869.808,195.7829814,-2106135.46,162.55138,0.07420642,0,0,0,0,Na4SiO4, Na4SiO4,,71.64239755,7.164239755,Materialsproject,
Na2Si2O5,[],(C),298.15,1147,-2364792.854,164.0311785,-2469471.303,185.64154,0.07052538,-4463262,0,0,0,Na2Si2O5, Na2Si2O5,Natrosilit,72.44183674,7.244183674,Webmineral,
Na2SiO3,[],(C),298.15,1361,-1492428.9,113.7888421,-1557243.65,130.25862,0.0401568,-2706400,0,0,0,Na2SiO3, Na2SiO3,,48.05096223,4.805096223,Materialsproject,
SiNi2O4,[],(C),298.15,1818,-1322125.543,110.0272292,-1404856.729,163.137,0.01974376,-2430322,0,8.82613E-06,0,SiNi2O4, SiNi2O4,Liebenbergit,42.52384144,4.252384144,Webmineral,
SiNi,[],(C),298.15,1265,-96308.56515,44.48637626,-89556.70069,48.748682,0.006119729,-651712,0,0,0,SiNi, SiNi,,14.6316943,1.46316943,Materialsproject,
Si2Ce,[],(C),298.15,1893,-200342.7264,100.8173177,-188232.9079,72.098188,0.011260636,-524548,0,2.29228E-06,0,,,,,,,
SiPb2O4,[],(C),298.15,1018,-1286247.407,186.5761562,-1362816.718,177.81933,0.0071111,-3317120,0,0,0,SiPb2O4, SiPb2O4,,71.40843738,7.140843738,Materialsproject,
SiClF,[],(G),298.15,6000,-391151.5257,275.0246376,-377826.8204,46.44522858,0.023983826,-412260,0,-1.81036E-05,4.74204E-09,,,,,,,
ALAMOSITE,SiPbO3,(C),298.15,1038,-1084586.418,109.605245,-1145427.828,159.20498,0.0405751,-5818552,0,0,0,ALAMOSITE, SiPbO3,PbSiO3,44.50261653,4.450261653,Webmineral,
SiClH,[],(G),298.15,6000,22982.14254,251.2219095,40946.07009,34.34963989,0.034554987,-175562,0,-2.00029E-05,4.26582E-09,,,,,,,
TRIDIMIT,SiO2,(C),298.15,1953,-856257.3507,43.51448986,-905198.6614,52.173,0.04094,-1754500,0,0,0,TRIDIMIT, SiO2,Tridymit,25.54458893,2.554458893,Webmineral,
SiCl4,[],(G),298.15,6000,-624545.3568,331.328521,-662201.1505,96.37863159,0.024712314,-1049376,0,-1.90888E-05,5.08194E-09,,,,,,,
CRISTOBALITE,SiO2,(C),298.15,1996,-859058.583,43.40448914,-907998.6698,-5627.717,30.901,73628000,0,-0.06238107,4.43907E-05,CRISTOBALITE, SiO2,Cristobalit,25.73712407,2.573712407,Webmineral,
SiCl,[],(G),298.15,6000,112411.5407,237.7289032,142365.387,36.08028412,0.003205606,-96002,0,-2.15001E-06,5.84638E-10,,,,,,,
QUARTZ,SiO2,(C),298.15,1696,-861509.8385,40.29764059,-910977.0059,-122.698,0.592567,2975500,0,-0.000367971,-5.58489E-07,QUARTZ, SiO2,Quarz ,22.68339686,2.268339686,Webmineral,
SiCl2,[],(G),298.15,6000,-174778.8311,281.5024186,-163067.7593,54.3813324,0.008135324,-446662,0,-6.32263E-06,1.69046E-09,,,,,,,
SiZn2O4,[],(C),298.15,1785,-1557672.4,131.3584555,-1639314.346,144.85729,0.03693589,-3028492,0,0,0,SiZn2O4, SiZn2O4,Willemit,52.40343101,5.240343101,Webmineral,
SiCl3,[],(G),298.15,6000,-386587.4256,316.5263697,-396270.3286,75.61459351,0.015959488,-783658,0,-1.23627E-05,3.29768E-09,,,,,,,
SiZrO4,[],(C),298.15,2500,-1942394.139,84.08814918,-2030718.064,118.600599,0.04789535,-2976204,0,-1.67236E-05,0,SiZrO4, SiZrO4,Zirkon,39.25833561,3.925833561,Webmineral,
SiCo2O4,[],(L),298.15,3000,-1306609.31,86.20407333,-1401451.476,242.614,0,0,0,0,0,,,,,,,
SiP,[],(C),298.15,2000,-62352.81763,32.6313955,-61906.8104,42.87575,0.0108758,-564704,0,0,0,SiP, SiP,,28.44452801,2.844452801,Materialsproject,
SiCo2O4,[],(C),298.15,1690,-1337915.243,158.5491743,-1406320.982,157.36446,0.02204441,-2668754,0,0,0,,,,,,,
SiS2,[],(C),298.15,1363,-286038.3721,76.86619484,-286998.1528,53.407,0.027581,0,0,0,0,SiS2, SiS2,,57.09621765,5.709621765,Materialsproject,
SiCr3,[],(L),298.15,5000,-60907.81206,24.53666085,-108988.6156,180,0,0,0,0,0,,,,,,,
SiS,[],(C),298.15,1363,-171115.6246,63.00452277,-168875.6505,40.52,0.015026,0,0,0,0,SiS, SiS,,95.47619048,9.547619048,,
Si,[],(C),298.15,1690,0.647220926,18.81199048,0.593510483,23.698,0.003305,-435100,0,0,0,Si, Si,,12.0585841,1.20585841,Webmineral,
Si3Cr5,[],(L),298.15,5000,-12332.51065,148.806141,-173031.578,330,0,0,0,0,0,,,,,,,
Si3Ti5_1,[],(C),298.15,2403,-575042.706,184.5180906,-579994.6055,120.697,0.14604,1401100,0,0,0,Si3Ti5, Si3Ti5,,74.64292919,7.464292919,Materialsproject,
Si3Ti5_2,[],(C),298.15,2403,-615051.2678,217.9531304,-578921.3854,196.39185,0.0447581,-2007840,0,0,0,Si3Ti5, Si3Ti5,,74.64292919,7.464292919,Materialsproject,
SiTi_1,[],(C),298.15,1843,-129681.3457,49.00371946,-129998.8903,51.912,0.008772,-1558100,0,0,0,SiTi, SiTi,,17.97985401,1.797985401,Materialsproject,
SiTi_2,[],(C),298.15,1843,-137537.6101,48.9456672,-129671.6382,48.1045,0.01141959,-543790,0,0,0,SiTi, SiTi,,17.97985401,1.797985401,Materialsproject,
SiTi_3,[],(C),298.15,1843,-137567.2624,48.95231494,-129699.3094,64.55333915,1.26545E-05,-3695092,0,-6.44757E-09,0,SiTi, SiTi,,17.97985401,1.797985401,Materialsproject,
SiCr,[],(L),298.15,5000,9282.899687,44.54357262,-30732.6015,80,0,0,0,0,0,,,,,,,
Si2Ti_1,[],(C),298.15,1773,-133078.6194,55.00517346,-134998.4563,85.392,-0.008366,-2883400,0,1.1237E-05,0,Si2Ti, Si2Ti,Zhiqinit,25.58235506,2.558235506,Materialsproject,data from Materialsproject
Si2Ti_2,[],(C),298.15,1773,-143363.8533,61.0783878,-134272.0358,70.39989,0.0175686,-903528,0,0,0,Si2Ti, Si2Ti,Zhiqinit,25.58235506,2.558235506,Materialsproject,data from Materialsproject
Si2Ti_3,[],(C),298.15,1773,-143405.2833,61.09517494,-134308.4583,62.51479734,0.034803859,-1904092,0,2.39307E-09,0,Si2Ti, Si2Ti,Zhiqinit,25.58235506,2.558235506,Materialsproject,data from Materialsproject
SiZr2,[],(C),298.15,2380,-223654.4619,100.39892,-208310.9367,72.3659,0.01100129,-610718,0,0,0,SiZr2, SiZr2,,35.25300979,3.525300979,Materialsproject,
Si2Cr,[],(L),298.15,5000,98679.67165,88.83552726,3684.9103,105,0,0,0,0,0,,,,,,,
Si3Zr5,[],(C),298.15,2443,-616355.6603,263.1289416,-575575.561,189.0716,0.03074505,-1505880,0,0,0,Si3Zr5, Si3Zr5,,93.79845562,9.379845562,Materialsproject,
SiZr,[],(C),298.15,2380,-163615.5801,58.14816723,-154769.6697,45.1764,0.0087843,-296992,0,0,0,SiZr, SiZr,,21.48278273,2.148278273,Materialsproject,
SiFH,[],(G),298.15,6000,-191135.8596,238.5665641,-173659.5701,30.46331787,0.037746008,-205332,0,-2.00354E-05,5.27078E-09,,,,,,,
Si2Zr,[],(C),298.15,1790,-169815.9686,71.53579726,-159370.0634,63.1633,0.01535161,-279424,0,0,0,Si2Zr, Si2Zr,,30.45577247,3.045577247,Materialsproject,
SiF,[],(G),298.15,6000,-54867.8424,225.6725007,-25232.65514,29.58968353,0.016196298,-71386,0,-1.18895E-05,3.11137E-09,,,,,,,
SiF2,[],(G),298.15,6000,-604107.0484,256.4608839,-592840.5035,40.93885803,0.035112231,-422922,0,-2.64452E-05,6.91566E-09,,,,,,,
AlAs,[],(C),298.15,2013,-131117.5475,60.23980742,-122560.6262,43.9215,0.0062745,0,0,0,0,AlAs, AlAs,,28.37994055,2.837994055,Materialsproject,
SiF3,[],(G),298.15,6000,-986984.3788,279.5696716,-996441.7176,53.53958893,0.059878577,-802224,0,-4.49255E-05,1.17168E-08,,,,,,,
SiF4,[],(G),298.15,6000,-1578270.99,282.6184722,-1614957.031,62.94385529,0.089682153,-948252,0,-6.6453E-05,1.71782E-08,,,,,,,
CaAl2,[],(C),298.15,1353,-227671.4487,85.340503,-216676.8225,82.8234,0.0079477,-1121044,0,0,0,CaAl2, CaAl2,,38.77535993,3.877535993,Materialsproject,
CaAl4,[],(C),298.15,1050,-237283.6537,138.0512006,-218349.3622,124.2351,0.0326274,-1129410,0,0,0,CaAl4, CaAl4,,64.02378728,6.402378728,Materialsproject,
FeSi,[],(L),298.15,3000,9825.582359,63.43849233,-28804.3,75,0,0,0,0,0,,,,,,,
CaAl2O4,[],(C),298.15,1873,-2240358.023,114.208031,-2325660.383,150.588,0.02493068,-3329668,0,0,0,CaAl2O4, CaAl2O4,Dmitryivanovit,35.19911164,3.519911164,Mineralienatlas,
Ca3Al2O6,[],(C),298.15,1808,-3462837.997,205.4063955,-3586748.712,260.51724,0.01915814,-5023782,0,0,0,Ca3Al2O6, Ca3Al2O6,,91.80246725,9.180246725,Materialsproject,
SiH,[],(G),298.15,6000,336388.1915,197.9558604,368637.967,22.52295685,0.016747702,275642,0,-6.4492E-06,9.34564E-10,,,,,,,
Ca12Al14O33,[],(C),298.15,1647,-18736873.94,1044.604227,-19425397.46,1263.09868,0.2739865,-23131990,0,0,0,Ca12Al14O33, Ca12Al14O33,Mayenit,517.976371,51.7976371,Webmineral,
SiH2,[],(G),298.15,6000,226394.7342,207.4406548,245352.0937,-12.72131348,0.159510864,952076,0,-0.000122556,3.16712E-08,,,,,,,
CaAl4O7,[],(C),298.15,2035,-3837778.967,177.7975765,-3990576.014,276.45447,0.02292284,-7445740,0,0,0,CaAl4O7, CaAl4O7,Grossit,90.39684941,9.039684941,Webmineral,
SiH3,[],(G),298.15,6000,203205.183,216.3899382,209358.3449,8.25020218,0.109030493,304190,0,-6.31745E-05,1.3447E-08,,,,,,,
SiH4,[],(G),298.15,6000,47700.79848,204.094834,34700.17803,6.69843483,0.137657544,117648,0,-7.52335E-05,1.52638E-08,,,,,,,
AlCu,[],(C),298.15,899,-50836.59758,65.52508372,-40068.48425,43.08,0.02056,117000,0,0,0,AlCu, AlCu,Cupalit,16.8993314,1.68993314,Materialsproject,data for Al end member
AlF3,[],(C),298.15,2100,-1437311.11,66.50753929,-1510397.749,-26.262,0.590444,0,0,-0.001036437,6.59372E-07,AlF3, AlF3,Oskarssonit,26.72124224,2.672124224,Mindat,
SiI,[],(G),298.15,6000,210297.3368,253.7699725,262909.7066,48.62442017,-0.018467462,-456074,0,1.23186E-05,-2.84717E-09,,,,,,,
K3AlF6,[],(C),298.15,1273,-3194075.934,285.0224131,-3346993.315,152.87,0.235216,0,0,0,0,K3AlF6, K3AlF6,,99.36231147,9.936231147,Materialsproject,
SiI2,[],(G),298.15,6000,34359.58937,324.064707,93001.51251,57.61219788,0.001271724,-216588,0,-9.97669E-07,2.68466E-10,,,,,,,
Na3AlF6,[],(C),298.15,1286,-3170136.894,238.2217122,-3322393.528,192.516,0.12298,-1180700,0,0,0,Na3AlF6, Na3AlF6,Kryolith,70.8402484,7.08402484,Webmineral,
SiI3,[],(G),298.15,6000,-75617.52765,376.9631922,-16388.64068,81.5246582,0.003485606,-424722,0,-2.72788E-06,7.32863E-10,,,,,,,
Na5Al3F14,[],(C),298.15,3000,-7210694.793,515.2455845,-7554986.391,507.907,0.09263,-7247000,0,0,0,Na5Al3F14, Na5Al3F14,Chiolite,153.5164123,15.35164123,Webmineral,
SiI4,[],(G),298.15,6000,-167672.8491,416.3395041,-112997.7561,105.448822,0.005667878,-551902,0,-4.43079E-06,1.18962E-09,,,,,,,
FeAl,[],(C),298.15,1376,-57991.02112,51.3848222,-50198.56214,42.4,0.01948,-25000,0,0,0,FeAl, FeAl,,14.33691051,1.433691051,Materialsproject,
FeAl3,[],(C),298.15,1433,-124548.7388,94.76983401,-111597.0679,84.29,0.03805,187000,0,0,0,FeAl3, FeAl3,Hollisterit,36.95837969,3.695837969,Mindat,
K2Si2O5,[],(L),298.15,4000,-2397111.723,120.6831873,-2527624.679,275,0,0,0,0,0,,,,,,,
FeAl2O4,[],(C),298.15,2053,-1890495.125,106.2610641,-1975133.166,155.35662,0.02614375,-3133066,0,0,0,FeAl2O4, FeAl2O4,Hercynit,40.5410516,4.05410516,Webmineral,
AlH3_1,[],(C),298.15,500,34665.89138,30.04406285,-11398.79433,49.182,0.024761,-1453800,0,0,0,AlH3, AlH3,,27.88778109,2.788778109,Materialsproject,
AlH3_2,[],(C),298.15,500,34665.89138,30.04406285,-11398.79433,49.182,0.024761,-1453800,0,0,0,AlH3, AlH3,,23.53161539,2.353161539,Materialsproject,
AlH3_3,[],(C),298.15,500,34665.89138,30.04406285,-11398.79433,49.182,0.024761,-1453800,0,0,0,AlH3, AlH3,,23.48544564,2.348544564,Materialsproject,
AlH3_4,[],(C),298.15,500,34665.89138,30.04406285,-11398.79433,49.182,0.024761,-1453800,0,0,0,AlH3, AlH3,,20.55838413,2.055838413,Materialsproject,
K2SiO3,[],(L),298.15,4000,-1475140.069,99.37293067,-1557915.269,190,0,0,0,0,0,,,,,,,
K2Si4O9,[],(L),298.15,2000,-4085529.97,239.0253559,-4299505.82,409.934,0,0,0,0,0,,,,,,,
SiLi4O4_1,[],(C),298.15,1528,-2242182.948,121.3217442,-2329508.605,137.28606,0.06830839,-983004,0,0,0,,,,,,,
AlO3H3,[],(C),298.15,500,-1173184.485,68.44926931,-1293497.243,56.024,0.168866,-1280300,0,0,0,AlO3H3, AlO3H3,Gibbsit,31.9504678,3.19504678,Webmineral,Al(OH)3
SiLi4O4_2,[],(L),298.15,3000,-2356593.942,-24.18096173,-2408398.844,286.9538,0,0,0,0,0,,,,,,,
KAlO2,[],(C),298.15,1986,-1074213.405,85.55765422,-1130597.719,79.89,0.036427,-1300600,0,0,0,KAlO2, KAlO2,,35.71551021,3.571551021,Materialsproject,
SiLi4O4,[],(C),298.15,1500,-2190421.414,130.9382435,-2274879.916,86.5881,0.054379,0,0,0,0,,,,,,,
MgAl2O4,[],(C),298.15,2388,-2221050.412,80.57624134,-2314450.523,153.9344,0.0267712,-4090974,0,0,0,MgAl2O4, MgAl2O4,Spinell,39.7092434,3.97092434,Webmineral,
AlN,[],(C),298.15,2700,-293042.0455,20.1730414,-318999.0978,45.94,0.003347,-1497900,0,0,0,AlN, AlN,,12.80517901,1.280517901,Materialsproject,
MgSiO3,[],(L),298.15,3000,-1417056.606,43.41323859,-1519190.477,146.405,0,0,0,0,0,,,,,,,
NaAlO2,[],(C),298.15,1700,-1089410.348,70.70007771,-1133506.8,80.22994,0.02986662,-1405488,0,0,0,NaAlO2, NaAlO2,,30.71638061,3.071638061,Materialsproject,
AlNi3,[],(C),298.15,1668,-170772.1122,113.7874678,-153095.0577,88.47045,0.0322091,0,0,0,0,AlNi3, AlNi3,,27.14299283,2.714299283,Materialsproject,
Mg2SiO4,[],(L),298.15,3500,-2036642.315,48.84694482,-2157642.9,204.967,0,0,0,0,0,,,,,,,
AlNi_1,[],(C),298.15,1912,-126496.5614,54.09081286,-118377.6217,41.83,0.0138039,0,0,0,0,AlNi, AlNi,,14.43627583,1.443627583,Materialsproject,
AlNi_2,[],(C),298.15,1912,-117523.4714,54.14106536,-109383.5853,41.81,0.0138039,0,0,0,0,AlNi, AlNi,,14.43627583,1.443627583,Materialsproject,
Al3Ni2,[],(C),298.15,1406,-303105.9761,136.3774982,-282349.512,106.03905,0.0343006,0,0,0,0,Al3Ni2, Al3Ni2,,41.5979373,4.15979373,Materialsproject,
KLINOENSTATIT]T,Mg2Si2O6,(L),298.15,2500,-2828846.056,107.8371254,-3032915.77,276.078,0,0,0,0,0,,,,,,,
Al3Ni,[],(C),298.15,1127,-167791.1547,110.6498637,-150585.1633,84.0783,0.0351372,0,0,0,0,Al3Ni, Al3Ni,,34.61240457,3.461240457,Materialsproject,
Mg2Si,[],(L),298.15,4000,7698.585772,107.7102906,-24938.85385,94.1175,0,0,0,0,0,,,,,,,
Al2NiO4,[],(C),298.15,2383,-1833551.208,98.3137293,-1921039.057,159.16315,0.02334114,-3074504,0,0,0,Al2NiO4, Al2NiO4,,41.07822655,4.107822655,Materialsproject,
Al2O3,[],(C),298.15,2327,-1594410.893,50.92798195,-1675697.631,97.056,0.03902,-2636300,0,0,0,Al2O3, Al2O3,Korund,25.44755947,2.544755947,Webmineral,
Al2S3O12,[],(C),298.15,1100,-436912.699,199.7954688,-715288.4116,366.22165,-0.715293,0,0,0,0,Al2S3O12, Al2S3O12,,128.0501497,12.80501497,,
TEPHROITE,SiMn2O4,(L),298.15,3000,-1642737.289,64.37606907,-1734789.009,243.0323,0,0,0,0,0,,,,,,,
Al2TiO5,[],(C),298.15,2163,-2566554.152,109.6083153,-2677115.912,182.50429,0.0221699,-4689142,0,0,0,Al2TiO5, Al2TiO5,,50.37249749,5.037249749,Materialsproject,
Al2S3,[],(C),298.15,1373,-641474.7367,116.8706126,-648496.8491,127.79,0.020258,-2557400,0,0,0,Al2S3, Al2S3,,57.03147964,5.703147964,Materialsproject,
RHODONITE,SiMnO3,(L),298.15,3000,-1205477.652,83.71907572,-1293138.916,151.63375,0,0,0,0,0,,,,,,,
AlSb,[],(C),298.15,1333,-58199.21473,64.96665572,-50336.6088,43.5032,0.0096209,0,0,0,0,AlSb, AlSb,,36.47068666,3.647068666,Materialsproject,
Al3Ti,[],(C),298.15,1613,-154408.1461,94.54570218,-142219.0459,103.48742,0.016732,-899346,0,0,0,Al3Ti, Al3Ti,,38.32671044,3.832671044,Materialsproject,
Si3Mn5,[],(L),298.15,3000,-81386.13578,202.1153767,-125887.0249,324.563153,0,0,0,0,0,,,,,,,
AlTi,[],(C),298.15,1733,-80149.84984,52.29245315,-72782.52318,55.92671,0.00593986,-752940,0,0,0,AlTi, AlTi,,19.52257592,1.952257592,Materialsproject,
FeAsS,[],(C),298.15,1000,-123405.6137,108.347082,-105409.799,62.87049,0.0405751,-142222,0,0,0,FeAsS, FeAsS,Arsenopyrit,26.31976619,2.631976619,Webmineral,
SiMn,[],(L),298.15,3000,3101.865718,48.87056622,-24914.28722,78.703145,0,0,0,0,0,,,,,,,
Fe3C_1,[],(C),298.15,1500,3987.912765,101.2393758,22591.213,82.15412,0.08366,0,0,0,0,Fe3C, Fe3C,"Cohenit = (Fe,Ni,Co)3C",22.92011718,2.292011718,Materialsproject,data for Fe end member
Si17Mn10,[],(C),298.15,1425,-837217.011,561.6267076,-755808.4192,719.09953,0.04613849,-13063510,0,0,0,,,,,,,
FeCO3,[],(C),298.15,855,-698608.021,96.0917679,-752937.5378,48.64829,0.1121044,0,0,0,0,FeCO3, FeCO3,Siderit,29.9380691,2.99380691,Webmineral,
CaFe2O4,[],(C),298.15,1510,-1444814.225,145.1655555,-1520390.392,164.89386,0.01991108,-1530978,0,0,0,CaFe2O4, CaFe2O4,Harmunit,44.78214423,4.478214423,Webmineral,
Si2Mo,[],(C),298.15,2300,-132157.2394,65.00633251,-129998.1115,78.396,-0.005633,-1273000,0,6.797E-06,0,,,,,,,
Ca2Fe2O5,[],(C),298.15,1750,-2026526.129,188.6727031,-2122030.215,247.80092,0,-4885744,0,0,0,Ca2Fe2O5, Ca2Fe2O5,"Brownmillerit = Ca2(Al,Fe)2O5",67.90806807,6.790806807,Webmineral,"Fe end member, data from Materialsproject"
SiMo3_1,[],(C),298.15,2298,-133804.1468,106.1320563,-116368.2148,85.818428,0.022676043,32210,0,0,0,,,,,,,
SiMo3_2,[],(C),298.15,2298,-184640.0031,106.3613466,-167251.9728,85.818428,0.022676043,0,0,0,0,,,,,,,
FeCl2,[],(C),298.15,950,-299671.766,118.0077053,-341697.7014,107.119,-0.067968,-1338200,0,5.4665E-05,0,FeCl2, FeCl2,"Lawrencit = (Fe,Ni)Cl2",43.21668874,4.321668874,Webmineral,"Fe end member, data from Materialsproject"
Si3Mo5_1,[],(C),298.15,2463,-344478.7283,207.3108834,-309536.5933,183.315792,0.035032625,-1199684,0,0,0,,,,,,,
Si2Mo,[],(L),298.15,5000,131526.8588,94.31601655,6206.9813,100,0,0,0,0,0,,,,,,,
FeClO,[],(C),298.15,1500,-360355.9166,82.55708902,-407197.8857,68.784,0.02601,-536800,0,0,0,FeClO, FeClO,,32.60748336,3.260748336,Materialsproject,
FeCr2O4,[],(C),298.15,2423,-1343254.54,146.00016,-1414217.987,162.96968,0.02233722,-3187446,0,0,0,FeCr2O4, FeCr2O4,Chromit,43.98270504,4.398270504,Webmineral,
Si3Mo5_2,[],(C),298.15,3000,-346246.4304,205.3598052,-310711.181,183.315792,0.035032625,-836600,0,0,0,,,,,,,
Fe2CuO4,[],(C),298.15,1358,-894418.5971,146.737834,-967732.5496,139.58671,0.11775145,-2342480,0,0,0,Fe2CuO4, Fe2CuO4,"Cuprospinell = (Cu,Mg)Fe2O4",46.18951852,4.618951852,Materialsproject,data for Cu end member
FeCuS2,[],(C),298.15,1200,-208753.8372,124.9559319,-190323.1012,86.96457,0.0535424,-560522,0,0,0,FeCuS2, FeCuS2,Chalcopyrit,43.69213675,4.369213675,Webmineral,
SiN,[],(G),298.15,6000,374398.5617,216.6848614,403666.7066,23.19579697,0.027839587,29546,0,-2.04618E-05,5.44471E-09,,,,,,,
FeCu5S4,[],(C),298.15,1200,-439588.8198,362.2725002,-380227.6369,208.14608,0.14673964,-564704,0,0,0,FeCu5S4, FeCu5S4,Bornit,98.66186122,9.866186122,Webmineral,
FeF2,[],(C),298.15,1223,-675933.4027,87.00594416,-717998.2273,68.12,0.005461,-943200,0,0,0,FeF2, FeF2,,23.16777772,2.316777772,Materialsproject,
Na4SiO4,[],(L),298.15,2500,-1973059.162,169.2546664,-2085684.754,259.346,0,0,0,0,0,,,,,,,
FeF3,[],(C),298.15,2000,-924944.4211,112.0091867,-990397.2611,-2.137,0.313725,0,0,0,0,FeF3, FeF3,,31.41088399,3.141088399,Materialsproject,
Fe,[],(C),298.15,1809,0.906126553,27.32252219,0.752337941,-6.749,0.137193,441900,0,-0.000190586,1.09992E-07,Fe, Fe,,7.148281082,0.714828108,Webmineral,
Na2Si2O5,[],(L),298.15,2500,-2333000.66,137.8823426,-2457472.377,261.14469,0,0,0,0,0,,,,,,,
FeO2H,[],(C),298.15,1500,-494303.1638,60.90748787,-558297.7682,80.195,0.028505,-1263500,0,0,0,FeO2H, FeO2H,Goethit,20.814024,2.0814024,Webmineral,FeOOH
FeO2H2,[],(C),298.15,1500,-489681.3548,88.00974944,-564997.093,95.106,0.02848,-586400,0,0,0,FeO2H2, FeO2H2,,26.42647059,2.642647059,,
Na2SiO3,[],(L),298.15,2000,-1413180.774,135.2376439,-1514423.252,179.0324,0,0,0,0,0,,,,,,,
FeO3H3,[],(C),298.15,1500,-715292.3847,105.0117613,-829996.4908,162.5,0.01186,-4359000,0,0,0,FeO3H3, FeO3H3,Bernalit,33.00735351,3.300735351,Webmineral,Fe(OH)3
Si2Nb,[],(C),298.15,2220,-126492.1201,70.00649303,-124998.063,68.529,0.011182,-645600,0,0,0,,,,,,,
MgFe2O4,[],(C),298.15,2023,-1348315.269,123.831258,-1428322.689,88.09398,0.18647814,0,0,0,0,MgFe2O4, MgFe2O4,Magnesioferrit,44.40350213,4.440350213,Webmineral,
Si2Nb,[],(L),298.15,5000,114928.1039,96.82319624,-295.9937,100,0,0,0,0,0,,,,,,,
Fe4N,[],(C),298.15,900,-18706.5208,155.6199203,-11081.32657,112.27172,0.03413328,0,0,0,0,Fe4N, Fe4N,"Roaldit = (Fe,Ni)4N",29.85717167,2.985717167,Materialsproject,data for Fe end member
Si3Nb5,[],(C),298.15,2723,-491446.9876,250.9982493,-451758.5574,189.11343,0.030774331,-1507554,0,0,0,,,,,,,
Fe2N,[],(C),298.15,1000,-2453.243969,101.2356395,-3762.901044,62.36853,0.02547447,0,0,0,0,Fe2N, Fe2N,,16.96296535,1.696296535,Materialsproject,
NaFeO2,[],(C),298.15,1620,-659530.5298,88.26979721,-698140.4665,74.95936,0.0589803,-719476,0,0,0,NaFeO2, NaFeO2,,26.5341544,2.65341544,Materialsproject,
Si13Ni7,[],(C),298.15,1245,-699023.272,439.7111396,-627854.7701,500.278434,0.073783937,-7218184,0,0,0,,,,,,,
Fe2NiO4,[],(C),298.15,1933,-999685.697,131.7791534,-1076699.629,132.30829,0.11821158,-1953462,0,0,0,Fe2NiO4, Fe2NiO4,Trevorit,44.77612209,4.477612209,Webmineral,
Fe2O3,[],(C),298.15,1812,-747539.0441,87.41042235,-822996.8907,-27.583,0.63601,654000,0,-0.000874351,4.5591E-07,Fe2O3, Fe2O3,H„matit,30.23114662,3.023114662,Webmineral,
SiNi,[],(L),298.15,2500,-61464.57121,36.51846696,-73322.79294,79.477,0,0,0,0,0,,,,,,,
Fe2O3_GAMMA,[GAMMA],(C),298.15,1000,-729030.8187,91.81089876,-803996.7486,113.637,0.043835,-1627300,0,0,0,Fe2O3_GAMMA, Fe2O3_GAMMA,Maghemit,29.10149338,2.910149338,Webmineral,
SiPbO3_GLASS,[GLASS],(C),298.15,1000,-1081502.064,126.3366652,-1137355.001,146.69781,0.00828234,-4362868,0,0,0,,,,,,,
Fe3O4,[],(C),298.15,1870,-1016003.468,146.2151685,-1112995.478,-91.809,1.287379,1090300,0,-0.002127367,0.000001344,Fe3O4, Fe3O4,Magnetite,44.47350951,4.447350951,Webmineral,
FeO,[],(C),298.15,1650,-242560.6746,60.80497335,-263998.5176,58.68,-0.009292,-646300,0,0.00000912,0,FeO, FeO,W�stit,11.93738852,1.193738852,Webmineral,
ILMENITE,FeTiO3,(C),298.15,1743,-1180064.735,105.8399149,-1235162.012,116.58021,0.01823788,-2003658,0,0,0,ILMENITE, FeTiO3,Ilmenit,31.70054896,3.170054896,Webmineral,
Si2Rb2O5,[],(L),298.15,2500,-2309392.757,169.6720697,-2445280.753,259.346,0,0,0,0,0,,,,,,,
ULVIT,Fe2TiO4,(C),298.15,1600,-1455226.007,169.0075147,-1521355.732,139.46122,0.06307964,-1422220,0,0,0,ULVIT, Fe2TiO4,Ulv”spinell,45.41823284,4.541823284,Webmineral,
SiRb2O3,[],(C),298.15,1143,-1463351.892,161.0573149,-1527209.477,123.64948,0.04919208,-1857252,0,0,0,,,,,,,
PSEWDOBRUKIT,Fe2TiO5,(C),298.15,1700,-1702588.558,156.4608442,-1798685.036,193.6729,0.02200258,-3099604,0,0,0,PSEWDOBRUKIT, Fe2TiO5,Pseudobrookit,54.5184403,5.45184403,Webmineral,
SiRb2O3,[],(L),298.15,2500,-1419177.324,156.7462408,-1505765.04,177.7775,0,0,0,0,0,,,,,,,
Fe2ZnO4,[],(C),298.15,1000,-1099570.384,134.7077635,-1178346.479,155.39845,0.04454895,-1597906,0,0,0,Fe2ZnO4, Fe2ZnO4,,44.07312614,4.407312614,,
Si2Rb2O5,[],(C),298.15,1363,-2356314.738,194.5266733,-2465036.88,193.21277,0.05036332,-3338034,0,0,0,,,,,,,
FeZnO2,[],(C),298.15,600,-611832.7283,88.26979818,-648362.4678,108.25604,0.01522612,-2513982,0,0,0,FeZnO2, FeZnO2,,31.39643085,3.139643085,,
Si4Rb2O9,[],(C),298.15,1173,-4115019.082,278.1967432,-4308481.879,255.28849,0.12452791,-1919996,0,0,0,,,,,,,
FeS,[],(C),298.15,1463,-101138.1804,60.31507699,-101298.485,-33.773,0.246867,952000,0,0,0,FeS, FeS,Pyrrhotin = FeS bis Fe10S11,21.52938484,2.152938484,,
Si4Rb2O9,[],(L),298.15,2500,-4104088.807,221.6448942,-4311445.16,397.385,0,0,0,0,0,,,,,,,
SiO2_GLASS,[GLASS],(C),298.15,1996,-853854.3127,47.86442265,-901398.6809,52.17,0.024004,-1331100,0,-0.000004068,0,,,,,,,
SiO2,[],(G),298.15,6000,-324849.1894,228.6001507,-322075.6195,34.2717514,0.052607935,-253358,0,-3.73915E-05,9.37983E-09,,,,,,,
SiO,[],(G),298.15,10000,-124566.0244,211.4854498,-98843.55132,22.28918076,0.028152692,73376,0,-1.96443E-05,4.88739E-09,,,,,,,
SiO2,[],(C),298.15,1996,-861301.1588,41.46448025,-910698.6635,-220.893,1.158909,4254700,0,-0.001702541,8.84703E-07,,,,,,,
SiO2,[],(L),298.15,4700,-877614.4406,13.89537785,-922963.9677,83.5,0,0,0,0,0,,,,,,,
SiSrO3,[],(C),298.15,1853,-1570620.691,96.21776106,-1633040.388,116.7057,0.01108495,-2928100,0,0,0,,,,,,,
SiSr2O4,[],(C),298.15,2598,-2220855.781,149.7645576,-2303574.077,154.3527,0.0313725,-2928100,0,0,0,,,,,,,
SiS,[],(G),298.15,6000,57875.98241,223.5592275,108054.658,31.5030899,0.012463882,-195104,0,-9.30348E-06,2.45763E-09,,,,,,,
SiS2,[],(L),298.15,2700,-293842.9178,47.89791979,-295217.8821,100,0,0,0,0,0,,,,,,,
SiS2,[],(G),298.15,6000,-43792.89872,253.9413604,7021.865357,52.27585602,0.020739624,-477696,0,-1.57434E-05,4.14032E-09,,,,,,,
SiS,[],(L),298.15,3500,-138481.7472,61.50556469,-152782.6486,67,0,0,0,0,0,,,,,,,
SiSe,[],(G),298.15,4000,142271.4006,235.0879756,202877.0048,36.72674,0.0004183,-288626,0,0,0,,,,,,,
Si,[],(L),298.15,5500,89707.73006,44.67614308,48707.4942,27.2,0,0,0,0,0,,,,,,,
Si,[],(G),298.15,10000,409892.1182,167.8726767,450000.8697,21.00956726,-0.00042848,120854,0,3.81229E-08,2.30838E-10,,,,,,,
Si2,[],(G),298.15,6000,509730.0132,229.7213445,564166.244,13.24670219,0.073968018,362450,0,-5.77465E-05,1.4637E-08,,,,,,,
Si3,[],(G),298.15,6000,579950.0945,269.9289997,639301.5759,61.20406342,0.002339774,-424026,0,-4.33059E-06,3.67687E-09,,,,,,,
SiTa2,[],(C),298.15,2733,-141127.4278,105.4185446,-125487.9293,72.3659,0.0108758,-585620,0,0,0,,,,,,,
Si3Ta5,[],(C),298.15,2773,-377651.1638,280.6975471,-334634.5576,179.65985,0.03911105,-890980,0,0,0,,,,,,,
Si2Ta,[],(C),298.15,2473,-124389.454,56.35158867,-119071.0376,73.24433,0.007709269,-905620,0,0,0,,,,,,,
Si2Ti,[],(L),298.15,5000,-27837.90126,60.33181845,-81585.9867,100,0,0,0,0,0,,,,,,,
Si3Ti5,[],(L),298.15,5000,-72307.54369,242.672923,-319969.3245,270,0,0,0,0,0,,,,,,,
SiTi,[],(L),298.15,5000,-20663.2887,64.52160148,-73178.9421,67,0,0,0,0,0,,,,,,,
SiU3,[],(C),298.15,1200,-113709.6241,167.3310411,-92022.70789,145.02461,0,-3137250,0,0,0,,,,,,,
Si2U3,[],(C),298.15,1940,-198937.6563,197.450734,-170662.0822,169.32784,0.00242614,-3517904,0,0,0,,,,,,,
SiU,[],(C),298.15,1800,-93331.56731,66.51477634,-84495.48475,64.54369,0.00163137,-1300914,0,0,0,,,,,,,
Si5U3,[],(C),298.15,2043,-385499.0937,231.3392807,-354294.2214,242.23753,0.00970456,-4668228,0,0,0,,,,,,,
Si2U,[],(C),298.15,1980,-140730.5446,81.99395798,-129670.8658,88.84692,0.00405751,-1681566,0,0,0,,,,,,,
Si3U,[],(C),298.15,1800,-146409.5557,106.2574393,-130507.2452,113.15015,0.00644182,-2066402,0,0,0,,,,,,,
SiV3,[],(C),298.15,2243,-166534.8792,101.4469411,-150585.26,93.732664,0.018271344,-694796,0,0,0,,,,,,,
Si3V5,[],(C),298.15,2398,-497019.6821,208.7522593,-461796.8716,188.40232,0.1187972,-1727578,0,0,0,,,,,,,
Si2V,[],(C),298.15,1950,-140662.832,80.24895593,-125488.0735,71.441457,0.011653838,-941174,0,0,0,,,,,,,
Si2V,[],(L),298.15,3000,54288.14764,85.76591784,-27194.26431,119.2155,0,0,0,0,0,,,,,,,
Si3W5,[],(C),298.15,2593,-177247.0917,247.2335418,-134519.562,179.634752,0.039190527,-887632,0,0,0,,,,,,,
Si2W,[],(C),298.15,2433,-102265.4083,64.00636059,-92727.07498,67.814796,0.011038937,-609044,0,0,0,,,,,,,
Al,[],(C),298.15,934,0.917857666,28.35245735,0.729817216,27.527,-0.008046,-196600,0,0.000016167,0,,,,,,,
Al,[],(L),298.15,4500,15278.391,35.2149763,8662.1716,31.75,0,0,0,0,0,,,,,,,
